Repository: Chenchao981/cp_data-boxplot-style

# 晶圆厂CP测试数据分析工具

一个用于分析晶圆厂CP测试数据的工具，支持数据清洗、统计分析、图表生成和HTML报告生成。

## 功能特点

- 解析CP测试日志文件
- 灵活的数据清洗策略
- 参数统计分析
- 交互式图表生成
- HTML格式报告
- 数据单位智能调整

## 安装

```bash
pip install -r requirements.txt
```

## 使用方法

### 基本用法

```bash
python scripts/main.py --data-dir "data/data2/rawdata" --output-dir "./output"
```

### 指定参数和清洗策略

```bash
python scripts/main.py --data-dir "data/data2/rawdata" --params BVDSS1 BVDSS2 VTH --cleaner-strategy smart
```

### adjust_units.py参数

- `--output-dir`: 输出目录路径
- `--batch`: 指定批次名称，为空则处理所有批次
- `--params`: 要处理的参数列表，默认处理电流和电阻参数
- `--regenerate`: 是否在调整单位后重新生成HTML报告

File: cp_analyzer_project/data/data1/rawdata/C141321.02-CPTSTE12-250213-191126@CP_015.TXT (part 1 of 3)
Program name	H2196AB_E4_A01_CP1.dll
Lot number	C141321.02-CPTSTE12-250213-191126@CP
Wafer number	15
Date	2025/02/13
Time	19:16:16

No.U	X	Y	Bin	CONT@D	CONT@G	CONT@S	IGSS1	IGSSR1	BVDSS1	BVDSS2	DELTABV	IDSS1	VTH	RDSON1	VFSDS	IGSS2	IGSSR2
LimitU				0.5V	0.5V	0.5V	100nA	100nA	900V	900V	50V	5uA	5V	38mohm	1V	60nA	60nA
LimitL				-0.5V	-0.5V	-0.5V	0nA	0nA	660V	660V	-10V	0uA	3.5V	10mohm	0V	0nA	0nA
Bias 1				 	 	 	 	 	250uA	1mA	 	 	3mA	1A	 	 	 
Bias 2				 	 	 	 	 	 	 	 	 	 	 	1A	 	 
Bias 3				2V	 	 	 	 	 	 	 	653V	 	 	 	 	 
Bias 4				 	2V	 	30V	-30V	 	 	 	 	 	10V	0V	20V	-20V
Bias 5				1000uS	8000uS	8000uS	12000uS	12000uS	10000uS	8000uS	1000uS	10000uS	2000uS	50000uS	5000uS	12000uS	12000uS
Bias 6				 	 	 	 	 	 	 	 	 	 	 	 	 	 
5	29	6	5	1.31000E-002	1.10000E-002	7.20000E-003	5.17500E-010	2.75600E-009	5.93083E+002
8	27	6	1	1.34000E-002	1.12000E-002	7.40000E-003	7.73000E-011	2.62960E-009	6.96796E+002	7.03215E+002	6.41910E+000	1.44590E-006	4.20540E+000	3.36915E-002	6.34100E-001	8.04100E-010	1.55500E-010
12	25	6	1	1.35000E-002	1.12000E-002	7.40000E-003	8.73400E-010	2.84740E-009	7.06669E+002	7.16628E+002	9.95870E+000	1.30980E-006	4.18340E+000	3.36517E-002	6.33500E-001	2.50100E-010	5.20800E-010
16	23	6	1	1.35000E-002	1.12000E-002	7.50000E-003	1.17100E-010	3.16580E-009	7.10790E+002	7.19771E+002	8.98070E+000	1.27800E-006	4.18790E+000	3.37803E-002	6.33500E-001	2.62000E-011	5.13700E-010
20	21	6	1	1.35000E-002	1.12000E-002	7.40000E-003	4.84700E-010	2.92230E-009	7.14497E+002	7.22575E+002	8.07780E+000	1.21770E-006	4.20210E+000	3.36718E-002	6.33600E-001	2.09300E-010	1.99500E-010
24	19	6	1	1.35000E-002	1.13000E-002	7.50000E-003	7.96000E-011	3.32970E-009	7.13172E+002	7.22936E+002	9.76430E+000	1.21170E-006	4.17260E+000	3.35759E-002	6.33600E-001	2.45200E-010	5.47500E-010
28	17	6	1	1.35000E-002	1.13000E-002	7.50000E-003	3.84000E-010	2.71860E-009	7.02721E+002	7.09710E+002	6.98930E+000	1.31200E-006	4.18840E+000	3.36789E-002	6.34300E-001	4.45600E-010	7.05000E-011
32	15	6	5	1.35000E-002	1.12000E-002	7.40000E-003	4.45000E-011	3.23140E-009	6.39307E+002
40	11	8	1	1.35000E-002	1.13000E-002	7.40000E-003	6.62700E-010	3.46320E-009	7.10940E+002	7.16901E+002	5.96170E+000	1.16750E-006	4.21370E+000	3.36789E-002	6.34200E-001	8.68700E-010	4.76500E-010
44	13	8	1	1.35000E-002	1.13000E-002	7.40000E-003	1.19400E-010	3.23140E-009	7.30516E+002	7.36630E+002	6.11410E+000	9.83200E-007	4.19330E+000	3.33965E-002	6.34100E-001	3.05300E-010	4.76500E-010
48	15	8	1	1.35000E-002	1.14000E-002	7.40000E-003	1.68600E-010	2.75840E-009	7.33082E+002	7.39865E+002	6.78260E+000	9.47700E-007	4.17940E+000	3.35656E-002	6.34000E-001	4.23100E-010	2.30400E-010
52	17	8	1	1.35000E-002	1.13000E-002	7.40000E-003	7.84400E-010	2.50310E-009	7.23111E+002	7.31906E+002	8.79430E+000	1.08200E-006	4.18290E+000	3.41859E-002	6.34100E-001	4.49300E-010	1.32800E-010
56	19	8	1	1.36000E-002	1.13000E-002	7.40000E-003	8.99200E-010	2.86370E-009	7.11705E+002	7.25631E+002	1.39265E+001	1.25460E-006	4.15120E+000	3.44403E-002	6.33800E-001	6.98700E-010	7.19000E-011
60	21	8	1	1.34000E-002	1.13000E-002	7.40000E-003	5.62000E-010	2.93630E-009	7.15253E+002	7.26077E+002	1.08236E+001	1.17620E-006	4.15200E+000	3.42835E-002	6.34100E-001	5.79800E-010	1.05000E-011
64	23	8	1	1.35000E-002	1.12000E-002	7.40000E-003	7.23500E-010	3.17280E-009	7.11452E+002	7.23382E+002	1.19301E+001	1.23490E-006	4.17470E+000	3.43495E-002	6.34100E-001	5.01300E-010	8.15000E-011
68	25	8	1	1.35000E-002	1.12000E-002	7.50000E-003	7.25900E-010	2.37670E-009	7.07223E+002	7.23042E+002	1.58191E+001	1.32510E-006	4.16060E+000	3.44265E-002	6.33700E-001	6.08600E-010	1.98100E-010
72	27	8	1	1.35000E-002	1.12000E-002	7.50000E-003	3.95700E-010	2.94100E-009	7.18314E+002	7.26781E+002	8.46690E+000	1.18320E-006	4.16870E+000	3.42730E-002	6.33700E-001	4.40000E-010	1.09400E-010
76	29	8	1	1.35000E-002	1.13000E-002	7.50000E-003	4.58900E-010	2.30880E-009	7.24374E+002	7.31320E+002	6.94630E+000	1.02490E-006	4.20160E+000	3.37143E-002	6.34200E-001	2.22400E-010	1.94000E-011
80	31	8	1	1.35000E-002	1.14000E-002	7.40000E-003	3.58300E-010	2.42820E-009	7.20302E+002	7.28313E+002	8.01070E+000	1.08650E-006	4.19840E+000	3.33850E-002	6.33800E-001	1.30400E-010	2.11400E-010
84	33	8	1	1.31000E-002	1.11000E-002	7.20000E-003	3.46600E-010	2.98320E-009	6.93991E+002	7.00994E+002	7.00230E+000	1.43660E-006	4.19300E+000	3.37152E-002	6.34100E-001	2.58300E-010	2.78900E-010
89	35	10	1	1.35000E-002	1.11000E-002	7.40000E-003	4.42600E-010	2.80520E-009	7.21011E+002	7.29480E+002	8.46930E+000	1.11690E-006	4.14790E+000	3.33632E-002	6.33500E-001	8.26100E-010	1.08000E-011
93	33	10	1	1.35000E-002	1.11000E-002	7.40000E-003	6.29900E-010	3.02300E-009	7.30788E+002	7.35498E+002	4.71010E+000	9.67900E-007	4.10670E+000	3.34733E-002	6.34000E-001	2.87300E-010	1.69800E-010
97	31	10	1	1.35000E-002	1.11000E-002	7.40000E-003	6.79000E-011	2.32280E-009	7.14198E+002	7.28250E+002	1.40517E+001	1.19930E-006	4.08210E+000	3.41531E-002	6.33500E-001	5.05300E-010	2.29000E-011
101	29	10	1	1.36000E-002	1.12000E-002	7.50000E-003	9.06200E-010	2.91530E-009	7.16088E+002	7.27124E+002	1.10360E+001	1.19320E-006	4.08210E+000	3.42059E-002	6.33600E-001	5.33400E-010	6.68100E-010
105	27	10	1	1.35000E-002	1.13000E-002	7.40000E-003	6.65000E-010	2.89650E-009	7.22239E+002	7.30293E+002	8.05400E+000	1.13380E-006	4.05150E+000	3.39822E-002	6.33500E-001	4.36000E-011	1.44700E-010
109	25	10	1	1.35000E-002	1.13000E-002	7.40000E-003	5.36200E-010	2.26200E-009	7.19778E+002	7.30622E+002	1.08437E+001	1.13040E-006	4.06040E+000	3.38817E-002	6.33900E-001	1.63400E-010	5.12800E-010
113	23	10	1	1.35000E-002	1.12000E-002	7.40000E-003	7.89100E-010	2.73960E-009	7.22355E+002	7.31677E+002	9.32250E+000	1.09570E-006	4.05040E+000	3.37274E-002	6.33900E-001	1.89000E-010	4.02800E-010
117	21	10	1	1.35000E-002	1.13000E-002	7.50000E-003	2.43500E-010	3.20560E-009	7.26711E+002	7.32976E+002	6.26460E+000	1.05840E-006	4.04700E+000	3.37029E-002	6.33800E-001	5.95000E-010	2.17500E-010
121	19	10	1	1.36000E-002	1.14000E-002	7.40000E-003	2.69300E-010	2.37440E-009	7.19275E+002	7.31044E+002	1.17691E+001	1.10820E-006	4.04640E+000	3.39507E-002	6.34200E-001	4.23400E-010	5.72500E-010
125	17	10	1	1.36000E-002	1.13000E-002	7.40000E-003	1.08410E-009	2.65770E-009	7.26066E+002	7.34491E+002	8.42430E+000	1.04580E-006	4.05910E+000	3.40906E-002	6.34000E-001	4.21200E-010	5.95700E-010
129	15	10	1	1.35000E-002	1.13000E-002	7.50000E-003	8.03200E-010	2.82390E-009	7.29774E+002	7.37403E+002	7.62920E+000	1.01510E-006	4.07330E+000	3.41686E-002	6.33700E-001	1.51300E-010	5.68800E-010
133	13	10	1	1.35000E-002	1.14000E-002	7.50000E-003	6.51000E-010	3.40230E-009	7.22617E+002	7.34947E+002	1.23298E+001	1.02590E-006	4.10240E+000	3.42338E-002	6.34400E-001	5.78400E-010	8.41000E-011
137	11	10	1	1.35000E-002	1.16000E-002	7.50000E-003	1.85000E-010	2.88010E-009	7.36854E+002	7.40724E+002	3.87060E+000	8.65800E-007	4.14290E+000	3.35033E-002	6.34900E-001	3.37000E-010	6.70000E-011
141	9	10	1	1.35000E-002	1.14000E-002	7.50000E-003	7.54000E-010	3.97600E-009	7.33938E+002	7.40908E+002	6.97030E+000	9.82900E-007	4.14820E+000	3.34682E-002	6.33700E-001	2.54100E-010	1.35800E-010
148	6	12	1	1.35000E-002	1.13000E-002	7.50000E-003	8.99200E-010	3.65750E-009	6.95194E+002	7.03983E+002	8.78900E+000	1.29410E-006	4.17920E+000	3.40086E-002	6.34100E-001	2.80800E-010	6.46000E-010
152	8	12	1	1.36000E-002	1.13000E-002	7.40000E-003	6.53300E-010	3.03470E-009	7.35515E+002	7.37450E+002	1.93480E+000	9.23200E-007	4.13150E+000	3.33961E-002	6.33800E-001	3.70000E-011	2.76100E-010
156	10	12	1	1.35000E-002	1.13000E-002	7.40000E-003	3.62900E-010	3.02300E-009	7.30782E+002	7.40563E+002	9.78150E+000	9.51500E-007	4.15570E+000	3.39286E-002	6.33800E-001	7.31700E-010	3.88500E-010
160	12	12	1	1.35000E-002	1.12000E-002	7.40000E-003	8.64000E-010	2.29240E-009	7.32987E+002	7.43041E+002	1.00540E+001	9.58400E-007	4.12020E+000	3.37972E-002	6.34200E-001	6.97800E-010	5.42500E-010
164	14	12	1	1.36000E-002	1.14000E-002	7.40000E-003	9.97500E-010	2.52660E-009	7.31559E+002	7.39752E+002	8.19260E+000	9.65800E-007	4.06400E+000	3.35411E-002	6.34300E-001	3.42800E-010	1.04200E-010
168	16	12	1	1.35000E-002	1.12000E-002	7.50000E-003	1.85000E-010	2.56870E-009	7.27509E+002	7.36152E+002	8.64290E+000	1.03090E-006	4.07680E+000	3.34957E-002	6.33800E-001	4.66200E-010	3.58000E-010
172	18	12	1	1.35000E-002	1.12000E-002	7.40000E-003	1.03000E-010	2.31580E-009	7.29358E+002	7.34694E+002	5.33650E+000	1.03160E-006	4.12840E+000	3.32857E-002	6.33900E-001	2.07500E-010	1.36300E-010
176	20	12	1	1.36000E-002	1.12000E-002	7.50000E-003	2.69300E-010	3.28290E-009	7.26086E+002	7.32866E+002	6.78050E+000	1.10730E-006	4.12790E+000	3.29966E-002	6.33100E-001	8.85000E-011	2.08000E-011
180	22	12	1	1.35000E-002	1.13000E-002	7.40000E-003	4.07400E-010	2.59210E-009	7.20198E+002	7.28676E+002	8.47780E+000	1.17640E-006	4.14940E+000	3.30503E-002	6.32900E-001	4.87300E-010	2.15700E-010
184	24	12	1	1.35000E-002	1.12000E-002	7.50000E-003	6.48600E-010	2.42820E-009	7.25416E+002	7.31783E+002	6.36730E+000	1.11640E-006	4.11410E+000	3.31226E-002	6.33000E-001	6.20300E-010	6.59600E-010
188	26	12	1	1.36000E-002	1.13000E-002	7.50000E-003	3.34800E-010	1.87330E-009	7.24270E+002	7.30792E+002	6.52200E+000	1.05790E-006	4.00820E+000	3.32640E-002	6.34000E-001	1.70200E-010	5.83000E-011
192	28	12	1	1.35000E-002	1.13000E-002	7.50000E-003	6.15800E-010	3.03470E-009	7.22989E+002	7.32124E+002	9.13540E+000	1.08970E-006	4.02750E+000	3.33809E-002	6.33600E-001	6.02700E-010	2.58000E-011
196	30	12	1	1.35000E-002	1.13000E-002	7.50000E-003	1.05840E-009	2.40010E-009	7.28848E+002	7.35770E+002	6.92180E+000	1.04870E-006	4.04900E+000	3.35414E-002	6.33400E-001	2.93400E-010	4.13100E-010
200	32	12	1	1.36000E-002	1.13000E-002	7.50000E-003	6.27500E-010	2.94340E-009	7.22872E+002	7.33719E+002	1.08474E+001	1.10510E-006	4.03570E+000	3.37178E-002	6.33700E-001	7.03400E-010	4.26600E-010
204	34	12	1	1.35000E-002	1.13000E-002	7.40000E-003	8.57000E-010	2.69510E-009	7.26624E+002	7.37386E+002	1.07621E+001	9.65900E-007	4.10540E+000	3.36431E-002	6.34400E-001	1.13470E-009	1.54800E-010
208	36	12	1	1.36000E-002	1.12000E-002	7.50000E-003	7.21200E-010	2.99250E-009	7.31689E+002	7.33763E+002	2.07400E+000	9.44300E-007	4.14420E+000	3.30587E-002	6.34100E-001	5.69500E-010	6.20800E-010
212	38	12	1	1.35000E-002	1.07000E-002	7.00000E-003	5.69000E-010	3.29220E-009	6.83543E+002	6.90482E+002	6.93890E+000	1.51530E-006	4.13860E+000	3.38422E-002	6.34000E-001	5.21700E-010	9.98000E-011
214	39	14	1	1.34000E-002	1.07000E-002	7.00000E-003	5.85000E-011	3.19390E-009	6.77281E+002	6.86267E+002	8.98570E+000	1.50420E-006	4.13160E+000	3.40425E-002	6.34300E-001	4.87700E-010	9.62000E-011
216	37	14	1	1.35000E-002	1.13000E-002	7.40000E-003	9.41300E-010	3.13070E-009	7.30970E+002	7.34276E+002	3.30600E+000	9.49100E-007	4.13660E+000	3.32548E-002	6.33800E-001	9.00000E-013	3.13300E-010
220	35	14	1	1.35000E-002	1.13000E-002	7.40000E-003	7.75100E-010	2.87540E-009	7.26252E+002	7.34605E+002	8.35350E+000	9.98100E-007	4.07460E+000	3.39933E-002	6.33400E-001	2.58300E-010	2.47500E-010
224	33	14	1	1.35000E-002	1.13000E-002	7.40000E-003	6.13500E-010	2.62020E-009	7.31402E+002	7.36179E+002	4.77740E+000	9.98400E-007	4.08040E+000	3.38889E-002	6.33400E-001	4.44200E-010	2.69000E-011
228	31	14	1	1.36000E-002	1.13000E-002	7.40000E-003	9.53000E-010	2.80290E-009	7.21041E+002	7.31030E+002	9.98950E+000	1.07380E-006	4.04680E+000	3.35601E-002	6.34200E-001	5.99900E-010	4.91000E-010
232	29	14	1	1.35000E-002	1.13000E-002	7.50000E-003	5.80700E-010	2.70920E-009	7.25289E+002	7.32220E+002	6.93140E+000	1.07630E-006	3.96760E+000	3.32529E-002	6.33100E-001	8.32900E-010	4.17000E-011
236	27	14	1	1.35000E-002	1.13000E-002	7.40000E-003	6.29900E-010	2.64830E-009	7.21330E+002	7.29777E+002	8.44700E+000	1.10700E-006	4.01510E+000	3.28907E-002	6.33600E-001	5.95700E-010	4.71000E-011
240	25	14	1	1.35000E-002	1.13000E-002	7.40000E-003	1.06780E-009	2.44230E-009	7.11417E+002	7.19974E+002	8.55710E+000	1.26540E-006	4.14360E+000	3.26556E-002	6.33400E-001	7.93300E-010	9.74000E-011
244	23	14	1	1.35000E-002	1.13000E-002	7.40000E-003	4.77700E-010	2.95740E-009	7.06642E+002	7.13865E+002	7.22290E+000	1.34250E-006	4.19470E+000	3.25901E-002	6.33200E-001	4.18900E-010	2.71900E-010
248	21	14	1	1.35000E-002	1.13000E-002	7.40000E-003	2.88000E-010	2.80050E-009	7.08301E+002	7.15305E+002	7.00350E+000	1.39510E-006	4.25490E+000	3.27387E-002	6.32700E-001	4.13500E-010	4.35500E-010
252	19	14	1	1.36000E-002	1.14000E-002	7.40000E-003	6.41600E-010	2.32750E-009	7.11630E+002	7.18757E+002	7.12750E+000	1.28830E-006	4.25050E+000	3.27352E-002	6.33300E-001	2.01100E-010	5.14000E-010
256	17	14	1	1.35000E-002	1.15000E-002	7.50000E-003	1.12160E-009	2.97150E-009	7.21218E+002	7.27499E+002	6.28090E+000	1.12410E-006	4.17290E+000	3.29866E-002	6.33600E-001	2.34400E-010	5.27800E-010
260	15	14	1	1.36000E-002	1.13000E-002	7.40000E-003	1.18250E-009	3.17520E-009	7.32297E+002	7.37739E+002	5.44210E+000	1.01650E-006	4.10310E+000	3.32109E-002	6.33500E-001	2.47700E-010	2.03500E-010
264	13	14	1	1.35000E-002	1.14000E-002	7.50000E-003	1.56900E-010	3.21030E-009	7.25917E+002	7.36030E+002	1.01138E+001	1.02890E-006	4.12050E+000	3.35447E-002	6.34100E-001	8.15800E-010	7.63000E-011
268	11	14	1	1.35000E-002	1.13000E-002	7.50000E-003	4.96400E-010	2.87780E-009	7.27646E+002	7.33367E+002	5.72100E+000	1.02370E-006	4.10280E+000	3.41067E-002	6.33600E-001	5.01000E-011	3.63600E-010
272	9	14	1	1.36000E-002	1.15000E-002	7.50000E-003	2.11000E-011	2.66470E-009	7.30579E+002	7.38645E+002	8.06590E+000	9.92300E-007	4.18920E+000	3.41905E-002	6.33700E-001	4.68300E-010	2.09100E-010
276	7	14	1	1.36000E-002	1.15000E-002	7.50000E-003	3.41900E-010	3.63410E-009	7.31915E+002	7.36804E+002	4.88850E+000	9.42500E-007	4.19910E+000	3.34216E-002	6.33900E-001	4.13800E-010	3.33700E-010
280	5	14	8	1.35000E-002	1.13000E-002	7.50000E-003	1.28080E-009	2.84500E-009	6.61113E+002	6.74814E+002	1.37008E+001	1.38229E-005
284	5	16	4	1.35000E-002	1.13000E-002	7.40000E-003	5.62000E-010	1.72977E-007
288	7	16	1	1.35000E-002	1.13000E-002	7.50000E-003	6.04100E-010	3.01590E-009	7.28502E+002	7.34600E+002	6.09780E+000	9.64900E-007	4.20190E+000	3.37358E-002	6.33900E-001	3.06300E-010	1.52700E-010
292	9	16	1	1.35000E-002	1.11000E-002	7.40000E-003	6.83700E-010	3.71140E-009	7.25033E+002	7.34087E+002	9.05430E+000	1.03130E-006	4.19600E+000	3.42903E-002	6.33700E-001	3.74900E-010	5.64000E-011
296	11	16	1	1.35000E-002	1.12000E-002	7.50000E-003	9.43700E-010	2.85670E-009	7.24480E+002	7.32373E+002	7.89310E+000	1.06760E-006	4.14420E+000	3.40860E-002	6.33500E-001	3.26600E-010	3.09800E-010
300	13	16	1	1.35000E-002	1.13000E-002	7.50000E-003	6.88400E-010	2.56400E-009	7.25175E+002	7.35579E+002	1.04039E+001	1.03050E-006	4.11230E+000	3.36149E-002	6.34200E-001	5.31100E-010	1.12600E-010
304	15	16	1	1.35000E-002	1.12000E-002	7.50000E-003	1.16840E-009	2.40480E-009	7.29671E+002	7.34747E+002	5.07540E+000	1.02040E-006	4.12210E+000	3.31466E-002	6.33700E-001	5.31100E-010	6.30000E-012
308	17	16	1	1.35000E-002	1.13000E-002	7.50000E-003	6.58000E-010	3.00660E-009	7.19100E+002	7.26155E+002	7.05540E+000	1.20460E-006	4.24920E+000	3.27111E-002	6.33100E-001	5.29000E-011	8.21000E-010
312	19	16	1	1.35000E-002	1.12000E-002	7.50000E-003	1.14740E-009	2.51950E-009	7.05371E+002	7.14646E+002	9.27450E+000	1.34040E-006	4.27470E+000	3.26416E-002	6.33600E-001	7.90500E-010	1.12400E-010
316	21	16	1	1.35000E-002	1.12000E-002	7.50000E-003	9.17900E-010	2.44690E-009	7.02853E+002	7.07641E+002	4.78830E+000	1.53170E-006	4.27590E+000	3.23238E-002	6.32300E-001	8.48800E-010	1.11500E-010
320	23	16	1	1.35000E-002	1.13000E-002	7.50000E-003	8.96800E-010	1.90140E-009	7.02586E+002	7.06950E+002	4.36420E+000	1.53210E-006	4.23850E+000	3.22706E-002	6.32400E-001	6.36400E-010	3.71100E-010
324	25	16	1	1.35000E-002	1.14000E-002	7.50000E-003	5.47900E-010	2.18940E-009	7.06380E+002	7.16207E+002	9.82680E+000	1.27920E-006	4.12100E+000	3.24541E-002	6.34000E-001	7.86800E-010	2.79300E-010
328	27	16	1	1.35000E-002	1.12000E-002	7.50000E-003	4.16800E-010	2.42820E-009	7.20410E+002	7.28058E+002	7.64880E+000	1.14560E-006	4.07610E+000	3.23855E-002	6.33300E-001	6.64800E-010	5.02700E-010
332	29	16	1	1.35000E-002	1.13000E-002	7.50000E-003	5.62000E-010	2.13550E-009	7.28177E+002	7.34305E+002	6.12840E+000	1.03220E-006	4.01490E+000	3.30032E-002	6.33500E-001	2.11200E-010	6.27800E-010
336	31	16	1	1.36000E-002	1.13000E-002	7.40000E-003	8.05500E-010	2.30180E-009	7.27127E+002	7.35940E+002	8.81320E+000	1.01430E-006	4.02120E+000	3.33943E-002	6.33700E-001	7.34800E-010	5.29700E-010
340	33	16	1	1.35000E-002	1.13000E-002	7.40000E-003	8.45300E-010	2.28770E-009	7.25700E+002	7.32658E+002	6.95780E+000	1.06620E-006	4.07780E+000	3.39202E-002	6.33600E-001	4.22000E-010	6.04400E-010
344	35	16	1	1.35000E-002	1.15000E-002	7.40000E-003	8.07800E-010	2.18000E-009	7.22696E+002	7.31003E+002	8.30750E+000	1.06260E-006	4.10250E+000	3.40964E-002	6.33800E-001	6.19300E-010	1.38200E-010
348	37	16	1	1.35000E-002	1.12000E-002	7.40000E-003	2.52900E-010	2.65300E-009	7.31541E+002	7.34999E+002	3.45840E+000	9.42000E-007	4.12400E+000	3.32605E-002	6.33900E-001	8.20000E-012	4.56100E-010
352	39	16	1	1.34000E-002	1.08000E-002	7.00000E-003	1.40500E-010	3.13540E-009	7.00322E+002	7.05613E+002	5.29030E+000	1.23080E-006	4.14520E+000	3.36715E-002	6.34300E-001	6.47400E-010	1.38900E-010
354	38	18	1	1.34000E-002	1.08000E-002	7.00000E-003	4.21500E-010	2.82390E-009	7.28589E+002	7.32788E+002	4.19910E+000	1.03830E-006	4.18220E+000	3.32021E-002	6.33900E-001	5.86600E-010	6.95000E-011
356	36	18	1	1.36000E-002	1.12000E-002	7.40000E-003	9.27300E-010	3.11190E-009	7.39174E+002	7.41237E+002	2.06310E+000	8.91200E-007	4.12800E+000	3.32214E-002	6.34000E-001	5.82100E-010	3.81400E-010
360	34	18	1	1.36000E-002	1.12000E-002	7.40000E-003	5.92400E-010	2.50310E-009	7.23503E+002	7.37494E+002	1.39909E+001	1.00450E-006	4.10620E+000	3.40999E-002	6.34300E-001	7.45000E-011	3.48700E-010
364	32	18	1	1.35000E-002	1.12000E-002	7.40000E-003	6.97800E-010	3.14710E-009	7.29801E+002	7.35723E+002	5.92190E+000	9.83400E-007	4.09040E+000	3.37105E-002	6.33600E-001	5.10700E-010	4.23100E-010
368	30	18	1	1.35000E-002	1.12000E-002	7.40000E-003	7.47000E-010	2.65300E-009	7.33720E+002	7.39864E+002	6.14410E+000	9.48600E-007	4.02730E+000	3.31811E-002	6.33800E-001	6.59400E-010	3.21700E-010
372	28	18	1	1.35000E-002	1.13000E-002	7.50000E-003	7.49000E-011	2.24790E-009	7.26925E+002	7.33901E+002	6.97670E+000	9.73400E-007	4.04600E+000	3.29593E-002	6.34300E-001	6.54900E-010	9.84900E-010
376	26	18	1	1.35000E-002	1.12000E-002	7.40000E-003	1.68600E-010	3.14240E-009	7.20754E+002	7.24705E+002	3.95090E+000	1.11250E-006	4.11430E+000	3.25232E-002	6.33500E-001	2.02300E-010	2.17800E-010
380	24	18	1	1.35000E-002	1.12000E-002	7.40000E-003	6.48600E-010	2.85910E-009	7.15736E+002	7.22695E+002	6.95870E+000	1.21500E-006	4.16440E+000	3.24650E-002	6.33600E-001	4.37600E-010	1.14000E-010
384	22	18	1	1.35000E-002	1.12000E-002	7.40000E-003	8.28900E-010	3.00190E-009	7.08912E+002	7.18610E+002	9.69750E+000	1.32070E-006	4.20540E+000	3.27406E-002	6.32900E-001	2.24300E-010	6.74100E-010
388	20	18	1	1.35000E-002	1.12000E-002	7.40000E-003	1.99000E-010	2.46570E-009	7.12768E+002	7.20474E+002	7.70600E+000	1.28860E-006	4.22960E+000	3.26695E-002	6.33200E-001	1.93900E-010	7.12000E-011
392	18	18	1	1.35000E-002	1.11000E-002	7.40000E-003	7.91500E-010	3.08150E-009	7.19756E+002	7.24601E+002	4.84450E+000	1.15110E-006	4.17780E+000	3.27296E-002	6.33600E-001	3.86800E-010	1.28600E-010
396	16	18	1	1.36000E-002	1.12000E-002	7.50000E-003	6.69700E-010	2.93400E-009	7.23230E+002	7.31457E+002	8.22700E+000	1.05800E-006	4.12050E+000	3.31761E-002	6.34100E-001	2.65500E-010	7.17000E-011
400	14	18	1	1.35000E-002	1.12000E-002	7.40000E-003	6.34600E-010	3.31570E-009	7.28109E+002	7.34159E+002	6.05000E+000	1.02210E-006	4.13880E+000	3.35191E-002	6.34000E-001	1.02790E-009	4.54000E-011
404	12	18	1	1.35000E-002	1.11000E-002	7.40000E-003	2.34200E-010	3.00890E-009	7.25853E+002	7.33263E+002	7.40960E+000	1.01040E-006	4.13620E+000	3.40141E-002	6.34400E-001	1.96900E-010	1.55700E-010
408	10	18	1	1.35000E-002	1.12000E-002	7.40000E-003	7.02000E-011	2.70690E-009	7.12083E+002	7.27312E+002	1.52291E+001	1.16450E-006	4.18850E+000	3.44161E-002	6.34300E-001	2.73000E-010	1.33500E-010
412	8	18	1	1.36000E-002	1.11000E-002	7.40000E-003	2.41200E-010	3.61770E-009	7.32437E+002	7.37537E+002	5.10020E+000	9.28600E-007	4.24010E+000	3.38536E-002	6.34000E-001	6.16000E-011	4.45400E-010
416	6	18	1	1.36000E-002	1.11000E-002	7.50000E-003	6.90800E-010	3.30630E-009	7.18181E+002	7.22289E+002	4.10840E+000	1.05850E-006	4.18020E+000	3.36428E-002	6.34100E-001	2.32800E-010	2.06000E-011
420	7	20	1	1.35000E-002	1.08000E-002	7.20000E-003	4.56600E-010	2.46521E-008	7.10830E+002	7.16826E+002	5.99590E+000	1.14400E-006	4.13500E+000	3.37916E-002	6.34200E-001	4.40700E-010	6.00600E-010
423	9	20	1	1.35000E-002	1.12000E-002	7.40000E-003	4.77700E-010	2.93160E-009	7.34963E+002	7.42031E+002	7.06730E+000	9.21100E-007	4.14370E+000	3.37062E-002	6.33600E-001	5.45100E-010	3.76500E-010
427	11	20	1	1.35000E-002	1.11000E-002	7.40000E-003	2.50500E-010	3.32030E-009	7.21639E+002	7.32475E+002	1.08351E+001	1.09680E-006	4.13020E+000	3.43463E-002	6.33600E-001	1.84700E-010	4.23600E-010
431	13	20	1	1.35000E-002	1.12000E-002	7.40000E-003	8.99200E-010	3.09790E-009	7.16521E+002	7.29919E+002	1.33973E+001	1.16970E-006	4.08910E+000	3.43458E-002	6.33500E-001	2.37200E-010	3.21000E-010
435	15	20	1	1.35000E-002	1.12000E-002	7.40000E-003	7.02500E-010	2.79580E-009	7.31424E+002	7.37184E+002	5.76040E+000	9.84400E-007	4.07790E+000	3.37198E-002	6.34000E-001	4.59900E-010	1.95500E-010
439	17	20	1	1.35000E-002	1.12000E-002	7.40000E-003	5.43200E-010	2.47040E-009	7.28325E+002	7.35230E+002	6.90420E+000	1.03390E-006	4.04580E+000	3.34878E-002	6.33600E-001	1.06420E-009	1.70900E-010
443	19	20	1	1.35000E-002	1.12000E-002	7.40000E-003	8.59400E-010	3.13540E-009	7.24579E+002	7.33764E+002	9.18550E+000	1.07930E-006	4.03390E+000	3.34090E-002	6.33400E-001	3.60400E-010	5.68300E-010
447	21	20	1	1.35000E-002	1.11000E-002	7.50000E-003	9.31900E-010	2.58040E-009	7.29073E+002	7.34938E+002	5.86500E+000	1.01540E-006	4.01780E+000	3.29479E-002	6.34000E-001	5.51900E-010	4.43300E-010
451	23	20	1	1.36000E-002	1.12000E-002	7.50000E-003	8.47600E-010	2.45860E-009	7.27288E+002	7.34101E+002	6.81320E+000	1.02740E-006	4.01230E+000	3.28910E-002	6.33900E-001	5.10000E-010	7.00000E-012
455	25	20	1	1.35000E-002	1.12000E-002	7.40000E-003	5.36200E-010	1.86150E-009	7.25724E+002	7.34408E+002	8.68400E+000	1.06380E-006	3.99820E+000	3.30971E-002	6.33400E-001	8.06400E-010	1.76000E-011
459	27	20	1	1.36000E-002	1.12000E-002	7.40000E-003	7.49000E-011	2.93400E-009	7.34932E+002	7.40382E+002	5.45010E+000	9.73200E-007	4.00280E+000	3.32162E-002	6.33400E-001	4.85400E-010	6.46000E-011
463	29	20	1	1.36000E-002	1.12000E-002	7.50000E-003	1.41670E-009	2.34630E-009	7.34504E+002	7.40349E+002	5.84510E+000	9.71500E-007	3.99490E+000	3.34115E-002	6.33300E-001	1.28810E-009	1.17300E-010
467	31	20	1	1.35000E-002	1.13000E-002	7.40000E-003	5.31500E-010	2.89650E-009	7.28793E+002	7.39400E+002	1.06073E+001	9.86500E-007	4.04030E+000	3.37733E-002	6.33700E-001	3.51000E-011	2.08200E-010
471	33	20	1	1.35000E-002	1.12000E-002	7.40000E-003	5.40900E-010	2.24090E-009	7.35924E+002	7.42593E+002	6.66820E+000	9.29100E-007	4.06130E+000	3.38333E-002	6.33700E-001	4.24500E-010	1.18700E-010
475	35	20	1	1.35000E-002	1.12000E-002	7.50000E-003	1.29720E-009	2.85910E-009	7.36255E+002	7.38372E+002	2.11700E+000	8.99900E-007	4.08980E+000	3.31846E-002	6.33800E-001	3.55900E-010	5.80000E-010
479	37	20	1	1.36000E-002	1.05000E-002	6.70000E-003	4.70000E-012	3.21970E-009	7.24587E+002	7.27868E+002	3.28090E+000	1.02780E-006	4.12050E+000	3.32711E-002	6.34000E-001	9.22100E-010	1.88500E-010
480	35	22	1	1.36000E-002	1.06000E-002	6.70000E-003	1.05400E-010	2.82160E-009	7.23234E+002	7.29254E+002	6.02070E+000	1.07930E-006	4.10510E+000	3.33629E-002	6.33900E-001	1.23170E-009	1.05100E-010
481	33	22	1	1.35000E-002	1.11000E-002	7.40000E-003	1.08650E-009	2.34860E-009	7.34627E+002	7.36956E+002	2.32930E+000	9.13300E-007	4.10550E+000	3.31043E-002	6.34100E-001	2.76800E-010	4.58000E-010
485	31	22	1	1.36000E-002	1.12000E-002	7.40000E-003	5.17500E-010	2.20580E-009	7.27545E+002	7.37762E+002	1.02172E+001	1.00790E-006	4.09000E+000	3.39717E-002	6.33600E-001	7.84400E-010	2.29700E-010
489	29	22	1	1.36000E-002	1.12000E-002	7.50000E-003	5.69000E-010	2.64830E-009	7.23983E+002	7.32236E+002	8.25360E+000	1.04950E-006	4.05750E+000	3.40599E-002	6.34000E-001	1.43500E-010	3.68300E-010
493	27	22	1	1.35000E-002	1.12000E-002	7.40000E-003	3.27800E-010	2.25730E-009	7.26310E+002	7.33615E+002	7.30540E+000	1.06140E-006	4.08210E+000	3.40776E-002	6.33700E-001	3.62200E-010	7.86300E-010
497	25	22	1	1.35000E-002	1.12000E-002	7.40000E-003	3.27800E-010	2.72560E-009	7.22888E+002	7.33756E+002	1.08683E+001	1.09070E-006	4.06390E+000	3.38942E-002	6.33500E-001	5.81900E-010	1.56400E-010
501	23	22	1	1.35000E-002	1.12000E-002	7.40000E-003	6.58000E-010	2.81460E-009	7.28412E+002	7.35255E+002	6.84320E+000	1.04670E-006	4.02540E+000	3.36815E-002	6.33500E-001	8.50000E-011	5.02300E-010
505	21	22	1	1.36000E-002	1.12000E-002	7.40000E-003	8.43000E-010	3.31330E-009	7.31663E+002	7.37640E+002	5.97790E+000	1.02270E-006	4.07160E+000	3.37218E-002	6.33500E-001	1.68100E-010	2.13000E-011
509	19	22	1	1.35000E-002	1.11000E-002	7.40000E-003	4.75300E-010	2.88010E-009	7.26102E+002	7.37248E+002	1.11461E+001	1.07600E-006	4.09710E+000	3.40629E-002	6.33200E-001	1.19700E-010	1.12900E-010
513	17	22	1	1.35000E-002	1.12000E-002	7.40000E-003	9.46000E-010	3.00190E-009	7.25697E+002	7.33065E+002	7.36830E+000	1.08690E-006	4.09180E+000	3.41445E-002	6.33300E-001	1.85900E-010	2.15700E-010
517	15	22	1	1.35000E-002	1.12000E-002	7.40000E-003	3.60600E-010	3.16350E-009	7.26478E+002	7.34015E+002	7.53690E+000	1.00180E-006	4.15280E+000	3.41717E-002	6.34700E-001	4.47700E-010	6.13000E-011
521	13	22	1	1.35000E-002	1.12000E-002	7.40000E-003	7.11800E-010	3.00190E-009	7.25268E+002	7.36232E+002	1.09635E+001	1.00040E-006	4.16310E+000	3.41398E-002	6.34300E-001	7.35700E-010	1.39600E-010
525	11	22	1	1.35000E-002	1.11000E-002	7.40000E-003	3.84000E-010	2.93630E-009	7.36961E+002	7.39508E+002	2.54700E+000	9.05400E-007	4.13250E+000	3.34459E-002	6.33700E-001	5.58700E-010	2.18200E-010
529	9	22	1	1.35000E-002	1.09000E-002	7.10000E-003	4.63600E-010	1.27569E-008	7.27835E+002	7.36680E+002	8.84450E+000	1.01130E-006	4.15880E+000	3.34548E-002	6.34100E-001	7.70000E-012	1.27800E-010
532	12	24	1	1.37000E-002	1.06000E-002	6.90000E-003	4.35500E-010	3.09790E-009	7.24955E+002	7.33684E+002	8.72880E+000	1.02990E-006	4.17770E+000	3.34957E-002	6.34300E-001	7.14600E-010	2.71400E-010
534	14	24	1	1.35000E-002	1.09000E-002	7.20000E-003	1.38200E-010	3.49130E-009	7.33623E+002	7.36164E+002	2.54070E+000	9.40400E-007	4.14850E+000	3.32031E-002	6.33900E-001	6.75800E-010	8.03000E-011
537	16	24	1	1.35000E-002	1.13000E-002	7.40000E-003	3.16100E-010	3.10020E-009	7.32969E+002	7.40527E+002	7.55800E+000	9.36300E-007	4.17120E+000	3.36423E-002	6.33900E-001	7.15100E-010	1.76100E-010
541	18	24	1	1.35000E-002	1.13000E-002	7.40000E-003	7.73000E-011	3.01590E-009	7.33182E+002	7.39939E+002	6.75710E+000	9.66000E-007	4.17200E+000	3.39517E-002	6.33800E-001	4.29200E-010	9.02000E-011
545	20	24	1	1.35000E-002	1.12000E-002	7.50000E-003	8.57000E-010	2.75130E-009	7.27903E+002	7.36472E+002	8.56950E+000	1.01650E-006	4.11060E+000	3.39619E-002	6.33700E-001	4.43000E-011	4.71000E-011
549	22	24	1	1.35000E-002	1.12000E-002	7.40000E-003	3.62900E-010	2.47270E-009	7.19740E+002	7.30092E+002	1.03527E+001	1.14920E-006	4.12690E+000	3.40590E-002	6.33300E-001	6.08800E-010	2.33700E-010
553	24	24	1	1.35000E-002	1.13000E-002	7.40000E-003	3.44200E-010	2.66940E-009	7.27380E+002	7.34958E+002	7.57840E+000	1.04590E-006	4.12460E+000	3.40426E-002	6.33700E-001	2.91100E-010	2.80000E-012
557	26	24	1	1.35000E-002	1.13000E-002	7.50000E-003	3.27800E-010	2.31580E-009	7.25186E+002	7.33073E+002	7.88700E+000	1.03550E-006	4.09290E+000	3.40446E-002	6.33900E-001	6.27800E-010	4.16100E-010
561	28	24	1	1.36000E-002	1.13000E-002	7.50000E-003	6.83700E-010	2.56170E-009	7.29464E+002	7.37354E+002	7.89040E+000	9.55100E-007	4.11630E+000	3.36521E-002	6.34100E-001	9.81000E-011	3.47700E-010
565	30	24	1	1.38000E-002	1.08000E-002	6.90000E-003	8.64000E-010	2.73960E-009	7.31244E+002	7.33877E+002	2.63300E+000	9.79900E-007	4.11500E+000	3.31866E-002	6.33700E-001	1.98600E-010	3.70000E-011
567	32	24	1	1.35000E-002	1.06000E-002	6.70000E-003	6.51000E-010	3.26180E-009	7.14212E+002	7.20672E+002	6.45940E+000	1.17350E-006	4.11690E+000	3.34958E-002	6.34000E-001	4.08800E-010	6.50700E-010
568	24	26	1	1.36000E-002	1.05000E-002	6.70000E-003	4.63600E-010	2.59910E-009	7.11702E+002	7.18146E+002	6.44450E+000	1.18830E-006	4.15230E+000	3.34259E-002	6.34100E-001	4.65500E-010	1.85500E-010
569	22	26	1	1.38000E-002	1.06000E-002	7.00000E-003	4.49600E-010	2.92460E-009	7.15479E+002	7.23848E+002	8.36840E+000	1.14690E-006	4.14590E+000	3.33578E-002	6.33800E-001	5.23300E-010	1.27800E-010
571	20	26	1	1.38000E-002	1.06000E-002	6.90000E-003	1.09590E-009	3.07210E-009	7.16533E+002	7.23481E+002	6.94830E+000	1.12500E-006	4.16680E+000	3.33820E-002	6.33800E-001	3.96400E-010	5.36700E-010

9	28	6	8	1.34000E-002	1.27000E-002	8.50000E-003	3.04400E-010	2.89920E-009	6.73519E+002	6.84728E+002	1.12096E+001	1.38300E-005
13	26	6	1	1.35000E-002	1.29000E-002	8.50000E-003	4.84800E-010	2.98820E-009	7.06652E+002	7.15760E+002	9.10730E+000	1.31740E-006	4.20800E+000	3.35606E-002	6.34000E-001	1.26500E-010	4.51000E-010
17	24	6	1	1.35000E-002	1.28000E-002	8.50000E-003	3.09100E-010	3.22240E-009	7.12874E+002	7.20669E+002	7.79500E+000	1.22120E-006	4.20310E+000	3.36854E-002	6.34000E-001	9.95000E-011	4.32800E-010
21	22	6	1	1.35000E-002	1.29000E-002	8.50000E-003	1.28800E-010	2.96240E-009	7.08147E+002	7.19326E+002	1.11794E+001	1.30260E-006	4.19060E+000	3.37204E-002	6.34000E-001	9.70000E-011	9.65000E-011
25	20	6	1	1.35000E-002	1.31000E-002	8.50000E-003	2.50600E-010	3.37460E-009	7.16801E+002	7.24188E+002	7.38700E+000	1.17300E-006	4.19340E+000	3.34704E-002	6.34000E-001	1.22700E-010	1.80800E-010
29	18	6	1	1.35000E-002	1.33000E-002	8.50000E-003	1.41000E-011	2.62990E-009	7.16248E+002	7.24378E+002	8.13030E+000	1.14920E-006	4.20540E+000	3.34270E-002	6.34600E-001	2.90200E-010	1.20600E-010
33	16	6	1	1.35000E-002	1.31000E-002	8.50000E-003	4.40300E-010	3.28320E-009	6.87199E+002	6.97677E+002	1.04780E+001	1.52110E-006	4.16980E+000	3.38123E-002	6.34800E-001	5.60000E-012	2.30000E-010
41	12	8	1	1.35000E-002	1.27000E-002	8.50000E-003	4.05100E-010	3.45650E-009	7.30920E+002	7.38635E+002	7.71500E+000	1.01010E-006	4.20040E+000	3.34221E-002	6.34300E-001	7.65800E-010	6.33000E-010
45	14	8	1	1.35000E-002	1.31000E-002	8.50000E-003	2.24800E-010	3.12170E-009	7.34312E+002	7.38687E+002	4.37520E+000	9.23700E-007	4.19910E+000	3.33933E-002	6.34700E-001	2.14700E-010	3.93900E-010
49	16	8	1	1.35000E-002	1.29000E-002	8.50000E-003	1.28800E-010	2.76340E-009	7.23583E+002	7.32969E+002	9.38660E+000	1.01800E-006	4.17920E+000	3.38785E-002	6.34900E-001	2.97600E-010	2.89000E-010
53	18	8	1	1.35000E-002	1.30000E-002	8.60000E-003	4.42600E-010	2.57840E-009	7.21889E+002	7.30849E+002	8.95940E+000	1.10750E-006	4.14660E+000	3.42110E-002	6.34100E-001	3.37200E-010	7.35000E-011
57	20	8	1	1.36000E-002	1.27000E-002	8.50000E-003	5.52700E-010	2.91560E-009	7.14573E+002	7.25486E+002	1.09131E+001	1.21180E-006	4.16800E+000	3.43467E-002	6.34500E-001	5.79600E-010	1.08700E-010
61	22	8	1	1.34000E-002	1.27000E-002	8.50000E-003	2.59900E-010	3.24340E-009	7.06745E+002	7.22408E+002	1.56633E+001	1.28470E-006	4.16240E+000	3.43526E-002	6.34500E-001	4.51300E-010	1.07500E-010
65	24	8	1	1.35000E-002	1.29000E-002	8.50000E-003	3.95800E-010	3.22240E-009	7.14772E+002	7.24909E+002	1.01367E+001	1.18500E-006	4.15790E+000	3.42880E-002	6.35000E-001	3.78200E-010	5.60000E-012
69	26	8	1	1.35000E-002	1.29000E-002	8.50000E-003	3.34900E-010	2.47530E-009	7.13937E+002	7.24574E+002	1.06367E+001	1.22900E-006	4.18560E+000	3.43447E-002	6.34300E-001	4.89400E-010	1.70000E-010
73	28	8	1	1.35000E-002	1.31000E-002	8.50000E-003	6.09000E-011	3.22700E-009	7.14952E+002	7.26979E+002	1.20265E+001	1.15920E-006	4.18320E+000	3.40804E-002	6.34300E-001	3.31400E-010	2.05100E-010
77	30	8	1	1.35000E-002	1.32000E-002	8.50000E-003	9.13000E-011	2.40740E-009	7.28889E+002	7.32807E+002	3.91730E+000	9.81300E-007	4.17970E+000	3.34372E-002	6.34500E-001	9.46000E-011	8.38000E-011
81	32	8	1	1.35000E-002	1.30000E-002	8.50000E-003	3.98000E-011	2.66030E-009	7.18175E+002	7.27726E+002	9.55120E+000	1.15100E-006	4.22090E+000	3.34471E-002	6.34100E-001	2.47800E-010	5.85000E-011
90	36	10	1	1.35000E-002	1.30000E-002	8.50000E-003	2.30000E-012	2.96240E-009	6.97713E+002	7.03691E+002	5.97830E+000	1.30750E-006	4.16950E+000	3.36641E-002	6.34800E-001	7.18900E-010	3.54800E-010
94	34	10	1	1.35000E-002	1.31000E-002	8.50000E-003	2.59900E-010	3.10530E-009	7.22976E+002	7.29398E+002	6.42170E+000	1.03530E-006	4.12500E+000	3.33921E-002	6.34300E-001	1.91300E-010	3.28600E-010
98	32	10	1	1.35000E-002	1.33000E-002	8.50000E-003	4.19200E-010	2.71420E-009	7.22445E+002	7.31844E+002	9.39940E+000	1.07550E-006	4.07990E+000	3.39485E-002	6.34100E-001	3.92300E-010	3.01200E-010
102	30	10	1	1.36000E-002	1.33000E-002	8.50000E-003	5.10500E-010	3.17790E-009	7.18823E+002	7.27808E+002	8.98410E+000	1.09390E-006	4.10060E+000	3.40586E-002	6.35100E-001	4.04000E-010	6.09300E-010
106	28	10	1	1.35000E-002	1.32000E-002	8.50000E-003	3.20800E-010	3.00930E-009	7.13355E+002	7.26509E+002	1.31538E+001	1.27570E-006	4.06240E+000	3.42853E-002	6.33500E-001	4.96000E-011	5.29000E-011
110	26	10	1	1.35000E-002	1.33000E-002	8.50000E-003	1.35800E-010	2.70720E-009	7.23408E+002	7.31469E+002	8.06090E+000	1.08100E-006	4.05860E+000	3.38506E-002	6.34300E-001	2.32000E-011	2.93000E-010
114	24	10	1	1.35000E-002	1.33000E-002	8.50000E-003	3.67700E-010	2.95540E-009	7.27753E+002	7.34167E+002	6.41310E+000	1.02140E-006	4.06590E+000	3.36527E-002	6.34400E-001	3.19000E-010	3.63000E-011
118	22	10	1	1.35000E-002	1.32000E-002	8.50000E-003	1.19400E-010	3.56430E-009	7.18830E+002	7.30728E+002	1.18980E+001	1.13780E-006	4.05590E+000	3.36727E-002	6.34100E-001	4.67900E-010	1.46100E-010
122	20	10	1	1.36000E-002	1.34000E-002	8.50000E-003	1.47500E-010	2.77740E-009	7.23807E+002	7.31712E+002	7.90490E+000	1.08570E-006	4.04330E+000	3.37854E-002	6.34100E-001	2.88000E-010	3.77500E-010
126	18	10	1	1.36000E-002	1.32000E-002	8.50000E-003	7.21300E-010	2.80080E-009	7.27610E+002	7.33440E+002	5.83000E+000	1.03770E-006	4.05510E+000	3.38690E-002	6.34200E-001	2.92700E-010	4.36500E-010
130	16	10	1	1.35000E-002	1.34000E-002	8.60000E-003	4.75400E-010	2.92960E-009	7.21480E+002	7.34023E+002	1.25426E+001	1.11260E-006	4.06620E+000	3.42109E-002	6.33900E-001	8.20000E-012	2.36500E-010
134	14	10	1	1.35000E-002	1.32000E-002	8.60000E-003	3.84100E-010	3.73290E-009	7.24147E+002	7.34134E+002	9.98690E+000	1.06950E-006	4.09490E+000	3.42411E-002	6.34300E-001	4.13300E-010	6.84000E-011
138	12	10	1	1.35000E-002	1.36000E-002	8.60000E-003	3.75000E-011	3.18020E-009	7.31893E+002	7.40454E+002	8.56070E+000	9.38800E-007	4.12280E+000	3.39699E-002	6.34300E-001	1.96500E-010	3.48500E-010
142	10	10	1	1.35000E-002	1.36000E-002	8.60000E-003	5.15200E-010	4.21060E-009	7.32248E+002	7.38340E+002	6.09250E+000	9.62400E-007	4.14220E+000	3.35186E-002	6.34100E-001	1.27200E-010	9.00000E-013
145	8	10	1	1.40000E-002	1.35000E-002	8.30000E-003	7.47000E-010	3.46590E-009	7.06645E+002	7.12177E+002	5.53170E+000	1.16300E-006	4.14800E+000	3.37555E-002	6.34900E-001	6.81700E-010	1.26500E-010
149	7	12	1	1.35000E-002	1.34000E-002	8.60000E-003	6.15900E-010	3.79380E-009	7.26435E+002	7.31887E+002	5.45210E+000	1.01010E-006	4.18410E+000	3.36420E-002	6.34400E-001	1.00200E-010	5.57600E-010
153	9	12	1	1.36000E-002	1.35000E-002	8.50000E-003	4.52000E-010	3.32770E-009	7.37411E+002	7.45160E+002	7.74900E+000	8.90900E-007	4.17000E+000	3.35906E-002	6.34500E-001	9.13000E-011	5.96000E-010
157	11	12	1	1.35000E-002	1.35000E-002	8.60000E-003	1.19400E-010	3.03740E-009	7.30109E+002	7.36608E+002	6.49960E+000	1.01120E-006	4.12090E+000	3.38691E-002	6.34500E-001	5.89200E-010	6.81000E-011
161	13	12	1	1.35000E-002	1.33000E-002	8.50000E-003	5.85500E-010	2.52450E-009	7.29481E+002	7.40233E+002	1.07522E+001	1.01700E-006	4.09450E+000	3.37703E-002	6.33700E-001	5.89700E-010	2.96000E-010
165	15	12	1	1.36000E-002	1.30000E-002	8.50000E-003	6.53400E-010	2.59710E-009	7.35266E+002	7.39871E+002	4.60550E+000	9.51200E-007	4.09320E+000	3.34357E-002	6.34300E-001	1.89900E-010	1.49200E-010
169	17	12	1	1.35000E-002	1.32000E-002	8.50000E-003	1.40500E-010	2.67200E-009	7.27857E+002	7.35898E+002	8.04090E+000	1.06440E-006	4.05900E+000	3.34206E-002	6.33800E-001	3.70700E-010	9.40000E-012
173	19	12	1	1.35000E-002	1.32000E-002	8.50000E-003	3.41900E-010	2.30200E-009	7.24344E+002	7.32588E+002	8.24390E+000	1.08480E-006	4.15420E+000	3.32355E-002	6.34100E-001	6.79000E-011	6.60000E-012
177	21	12	1	1.36000E-002	1.35000E-002	8.50000E-003	7.03000E-011	3.34180E-009	7.25519E+002	7.30274E+002	4.75540E+000	1.07340E-006	4.16430E+000	3.29325E-002	6.34200E-001	3.77000E-011	1.22900E-010
181	23	12	1	1.35000E-002	1.37000E-002	8.50000E-003	5.39000E-011	3.05370E-009	7.24099E+002	7.29581E+002	5.48200E+000	1.09700E-006	4.10950E+000	3.29708E-002	6.33800E-001	3.47300E-010	1.40000E-010
185	25	12	1	1.35000E-002	1.34000E-002	8.50000E-003	2.69300E-010	2.73290E-009	7.21245E+002	7.30055E+002	8.81010E+000	1.10620E-006	4.07230E+000	3.32009E-002	6.34200E-001	4.60400E-010	3.58500E-010
189	27	12	1	1.36000E-002	1.32000E-002	8.50000E-003	8.90000E-011	2.32080E-009	7.28238E+002	7.34680E+002	6.44140E+000	1.06030E-006	4.03470E+000	3.32744E-002	6.33700E-001	2.88000E-010	1.38000E-011
193	29	12	1	1.35000E-002	1.33000E-002	8.50000E-003	4.40300E-010	3.51510E-009	7.26586E+002	7.32934E+002	6.34860E+000	1.05630E-006	4.00260E+000	3.35418E-002	6.33900E-001	4.95500E-010	1.10800E-010
197	31	12	1	1.35000E-002	1.33000E-002	8.50000E-003	7.49400E-010	2.61110E-009	7.22569E+002	7.33190E+002	1.06209E+001	1.09140E-006	4.05800E+000	3.36414E-002	6.34000E-001	1.87600E-010	1.61400E-010
201	33	12	1	1.36000E-002	1.34000E-002	8.50000E-003	3.30200E-010	3.08890E-009	7.28562E+002	7.35864E+002	7.30220E+000	1.03100E-006	4.10260E+000	3.36396E-002	6.34400E-001	5.81900E-010	2.05800E-010
205	35	12	1	1.35000E-002	1.32000E-002	8.50000E-003	5.64400E-010	2.79610E-009	7.32142E+002	7.40064E+002	7.92190E+000	9.50000E-007	4.08650E+000	3.34925E-002	6.34100E-001	1.00960E-009	9.25000E-011
209	37	12	1	1.36000E-002	1.31000E-002	8.50000E-003	3.34900E-010	3.18250E-009	7.19565E+002	7.23225E+002	3.65980E+000	1.04640E-006	4.17370E+000	3.32801E-002	6.34900E-001	4.68100E-010	5.38900E-010
217	38	14	1	1.35000E-002	1.32000E-002	8.50000E-003	6.46300E-010	3.35350E-009	7.26434E+002	7.31220E+002	4.78600E+000	1.04040E-006	4.11670E+000	3.32614E-002	6.34200E-001	1.06600E-010	1.15200E-010
221	36	14	1	1.35000E-002	1.36000E-002	8.50000E-003	5.78400E-010	3.11700E-009	7.37898E+002	7.40509E+002	2.61120E+000	8.82400E-007	4.14560E+000	3.33665E-002	6.34600E-001	1.18500E-010	6.00000E-011
225	34	14	1	1.35000E-002	1.36000E-002	8.50000E-003	3.67700E-010	2.85940E-009	7.22664E+002	7.33532E+002	1.08684E+001	1.02660E-006	4.10320E+000	3.39707E-002	6.34900E-001	3.26500E-010	1.59200E-010
229	32	14	1	1.36000E-002	1.33000E-002	8.50000E-003	7.18900E-010	3.15440E-009	7.26943E+002	7.32694E+002	5.75110E+000	1.02590E-006	4.02620E+000	3.37375E-002	6.34100E-001	4.56000E-010	5.33000E-010
233	30	14	1	1.35000E-002	1.35000E-002	8.50000E-003	2.64600E-010	2.75870E-009	7.29807E+002	7.33681E+002	3.87390E+000	1.01520E-006	4.03740E+000	3.32686E-002	6.34000E-001	7.23900E-010	2.57600E-010
237	28	14	1	1.35000E-002	1.35000E-002	8.50000E-003	3.44200E-010	2.70720E-009	7.22043E+002	7.30716E+002	8.67280E+000	1.08810E-006	4.02760E+000	3.30793E-002	6.33900E-001	4.93700E-010	1.88300E-010
241	26	14	1	1.35000E-002	1.34000E-002	8.50000E-003	8.38400E-010	2.76340E-009	7.18722E+002	7.23000E+002	4.27820E+000	1.13880E-006	3.99960E+000	3.26255E-002	6.34100E-001	6.95100E-010	1.71200E-010
245	24	14	1	1.35000E-002	1.40000E-002	8.50000E-003	1.96700E-010	3.29960E-009	7.12754E+002	7.20260E+002	7.50640E+000	1.33330E-006	4.19850E+000	3.26085E-002	6.33000E-001	2.95500E-010	1.34200E-010
