Repository: Chenchao981/cp_data-boxplot-style

# 晶圆厂CP测试数据分析工具

一个用于分析晶圆厂CP测试数据的工具，支持数据清洗、统计分析、图表生成和HTML报告生成。

## 功能特点

- 解析CP测试日志文件
- 灵活的数据清洗策略
- 参数统计分析
- 交互式图表生成
- HTML格式报告
- 数据单位智能调整

## 安装

```bash
pip install -r requirements.txt
```

## 使用方法

### 基本用法

```bash
python scripts/main.py --data-dir "data/data2/rawdata" --output-dir "./output"
```

### 指定参数和清洗策略

```bash
python scripts/main.py --data-dir "data/data2/rawdata" --params BVDSS1 BVDSS2 VTH --cleaner-strategy smart
```

### adjust_units.py参数

- `--output-dir`: 输出目录路径
- `--batch`: 指定批次名称，为空则处理所有批次
- `--params`: 要处理的参数列表，默认处理电流和电阻参数
- `--regenerate`: 是否在调整单位后重新生成HTML报告

File: cp_analyzer_project/data/data1/rawdata/C141321.02-CPTSTE12-250213-192309@CP_017.TXT (part 1 of 3)
Program name	H2196AB_E4_A01_CP1.dll
Lot number	C141321.02-CPTSTE12-250213-192309@CP
Wafer number	17
Date	2025/02/13
Time	19:27:58

No.U	X	Y	Bin	CONT@D	CONT@G	CONT@S	IGSS1	IGSSR1	BVDSS1	BVDSS2	DELTABV	IDSS1	VTH	RDSON1	VFSDS	IGSS2	IGSSR2
LimitU				0.5V	0.5V	0.5V	100nA	100nA	900V	900V	50V	5uA	5V	38mohm	1V	60nA	60nA
LimitL				-0.5V	-0.5V	-0.5V	0nA	0nA	660V	660V	-10V	0uA	3.5V	10mohm	0V	0nA	0nA
Bias 1				 	 	 	 	 	250uA	1mA	 	 	3mA	1A	 	 	 
Bias 2				 	 	 	 	 	 	 	 	 	 	 	1A	 	 
Bias 3				2V	 	 	 	 	 	 	 	653V	 	 	 	 	 
Bias 4				 	2V	 	30V	-30V	 	 	 	 	 	10V	0V	20V	-20V
Bias 5				1000uS	8000uS	8000uS	12000uS	12000uS	10000uS	8000uS	1000uS	10000uS	2000uS	50000uS	5000uS	12000uS	12000uS
Bias 6				 	 	 	 	 	 	 	 	 	 	 	 	 	 
5	29	6	5	1.31000E-002	1.11000E-002	7.20000E-003	7.96100E-010	2.53590E-009	6.22905E+002
8	27	6	1	1.35000E-002	1.12000E-002	7.40000E-003	1.04200E-009	2.77710E-009	7.26136E+002	7.33980E+002	7.84420E+000	9.91700E-007	4.17960E+000	3.34134E-002	6.33200E-001	4.00000E-011	5.10700E-010
12	25	6	1	1.36000E-002	1.12000E-002	7.40000E-003	6.81400E-010	2.28300E-009	7.29574E+002	7.38936E+002	9.36120E+000	9.82600E-007	4.17860E+000	3.35122E-002	6.32900E-001	7.08100E-010	2.66900E-010
16	23	6	1	1.35000E-002	1.12000E-002	7.50000E-003	4.66000E-010	2.49610E-009	7.36108E+002	7.43506E+002	7.39790E+000	9.58600E-007	4.19500E+000	3.35160E-002	6.32700E-001	3.12800E-010	6.43500E-010
20	21	6	1	1.35000E-002	1.12000E-002	7.40000E-003	4.77700E-010	2.34860E-009	7.38315E+002	7.44563E+002	6.24830E+000	9.37400E-007	4.21790E+000	3.34167E-002	6.32800E-001	4.07200E-010	1.79600E-010
24	19	6	1	1.35000E-002	1.12000E-002	7.40000E-003	3.81700E-010	2.53120E-009	7.32818E+002	7.42470E+002	9.65220E+000	9.65900E-007	4.21150E+000	3.34439E-002	6.32800E-001	6.42800E-010	1.26000E-010
28	17	6	1	1.35000E-002	1.12000E-002	7.50000E-003	8.87500E-010	2.09340E-009	7.27407E+002	7.35674E+002	8.26750E+000	9.76200E-007	4.23700E+000	3.34422E-002	6.33600E-001	1.30400E-010	1.93900E-010
32	15	6	5	1.35000E-002	1.13000E-002	7.40000E-003	6.69700E-010	3.12600E-009	6.47931E+002
40	11	8	1	1.34000E-002	1.14000E-002	7.40000E-003	9.46000E-010	2.53830E-009	7.20124E+002	7.26873E+002	6.74900E+000	9.72600E-007	4.25640E+000	3.37370E-002	6.34400E-001	2.54300E-010	2.86000E-011
44	13	8	1	1.35000E-002	1.12000E-002	7.40000E-003	9.24900E-010	2.00910E-009	7.41369E+002	7.47249E+002	5.88030E+000	8.83800E-007	4.22430E+000	3.34400E-002	6.33000E-001	7.80000E-011	3.36200E-010
48	15	8	1	1.35000E-002	1.12000E-002	7.40000E-003	4.16800E-010	2.27370E-009	7.44810E+002	7.48467E+002	3.65670E+000	8.24700E-007	4.23320E+000	3.35876E-002	6.33300E-001	6.23100E-010	1.52700E-010
52	17	8	1	1.35000E-002	1.12000E-002	7.40000E-003	7.70400E-010	2.01140E-009	7.39676E+002	7.48976E+002	9.30040E+000	8.75700E-007	4.22210E+000	3.42395E-002	6.33400E-001	1.15200E-010	2.59200E-010
56	19	8	1	1.36000E-002	1.11000E-002	7.40000E-003	7.89100E-010	2.84500E-009	7.25258E+002	7.39543E+002	1.42852E+001	1.03340E-006	4.16790E+000	3.44741E-002	6.32700E-001	9.91000E-010	1.82200E-010
60	21	8	1	1.35000E-002	1.11000E-002	7.40000E-003	4.80000E-010	2.43290E-009	7.28763E+002	7.39644E+002	1.08818E+001	9.74200E-007	4.13390E+000	3.43062E-002	6.33100E-001	4.14000E-010	5.73500E-010
64	23	8	1	1.35000E-002	1.12000E-002	7.40000E-003	1.01620E-009	2.23850E-009	7.24998E+002	7.37129E+002	1.21316E+001	1.01680E-006	4.12570E+000	3.43403E-002	6.33000E-001	8.92400E-010	2.74200E-010
68	25	8	1	1.35000E-002	1.12000E-002	7.40000E-003	2.92700E-010	1.98330E-009	7.24214E+002	7.39274E+002	1.50596E+001	1.03940E-006	4.09800E+000	3.44143E-002	6.32600E-001	5.25900E-010	4.37200E-010
72	27	8	1	1.36000E-002	1.12000E-002	7.50000E-003	4.09800E-010	2.33920E-009	7.36104E+002	7.45451E+002	9.34690E+000	9.42300E-007	4.10140E+000	3.41283E-002	6.32400E-001	6.64800E-010	1.40300E-010
76	29	8	1	1.36000E-002	1.12000E-002	7.40000E-003	3.37200E-010	2.74430E-009	7.40817E+002	7.48260E+002	7.44270E+000	8.56800E-007	4.13360E+000	3.35927E-002	6.33100E-001	1.87300E-010	9.41000E-011
80	31	8	1	1.35000E-002	1.13000E-002	7.50000E-003	7.11800E-010	2.49850E-009	7.36574E+002	7.43542E+002	6.96880E+000	9.15200E-007	4.14000E+000	3.34289E-002	6.32600E-001	6.02500E-010	3.81400E-010
84	33	8	1	1.31000E-002	1.09000E-002	7.30000E-003	1.10050E-009	2.85910E-009	7.14762E+002	7.22032E+002	7.26960E+000	1.06900E-006	4.15310E+000	3.36501E-002	6.33400E-001	7.10900E-010	4.54700E-010
89	35	10	1	1.36000E-002	1.12000E-002	7.40000E-003	8.78100E-010	2.24560E-009	7.38060E+002	7.44304E+002	6.24430E+000	9.31400E-007	4.10980E+000	3.33425E-002	6.32400E-001	2.92500E-010	1.03000E-011
93	33	10	1	1.36000E-002	1.12000E-002	7.40000E-003	9.37000E-011	1.68120E-009	7.47054E+002	7.50074E+002	3.02020E+000	8.19300E-007	4.07020E+000	3.33965E-002	6.32800E-001	3.17300E-010	1.07000E-010
97	31	10	1	1.36000E-002	1.12000E-002	7.40000E-003	5.71300E-010	1.93650E-009	7.34286E+002	7.47337E+002	1.30508E+001	9.14200E-007	4.01080E+000	3.40742E-002	6.32500E-001	2.54800E-010	5.43000E-011
101	29	10	1	1.37000E-002	1.12000E-002	7.40000E-003	1.00690E-009	1.92480E-009	7.30966E+002	7.41869E+002	1.09024E+001	9.88300E-007	3.98690E+000	3.40905E-002	6.32200E-001	6.10200E-010	1.30400E-010
105	27	10	1	1.35000E-002	1.12000E-002	7.40000E-003	8.59400E-010	1.95290E-009	7.33925E+002	7.43400E+002	9.47500E+000	9.79100E-007	3.95710E+000	3.39490E-002	6.32000E-001	3.56000E-011	8.71000E-011
109	25	10	1	1.35000E-002	1.12000E-002	7.40000E-003	1.03970E-009	2.33450E-009	7.25680E+002	7.38389E+002	1.27087E+001	1.03820E-006	3.95480E+000	3.38492E-002	6.32400E-001	4.75800E-010	5.55000E-011
113	23	10	1	1.36000E-002	1.13000E-002	7.40000E-003	3.06700E-010	1.92480E-009	7.32981E+002	7.42943E+002	9.96230E+000	9.59100E-007	3.95780E+000	3.36116E-002	6.32200E-001	7.29900E-010	1.25500E-010
117	21	10	1	1.36000E-002	1.12000E-002	7.40000E-003	5.43200E-010	1.81940E-009	7.37714E+002	7.44992E+002	7.27780E+000	9.21900E-007	3.97400E+000	3.36366E-002	6.32400E-001	1.97900E-010	4.99000E-011
121	19	10	1	1.35000E-002	1.12000E-002	7.40000E-003	7.65700E-010	2.40950E-009	7.27099E+002	7.39978E+002	1.28789E+001	9.93200E-007	4.01350E+000	3.38682E-002	6.33100E-001	5.00400E-010	1.46600E-010
125	17	10	1	1.36000E-002	1.13000E-002	7.50000E-003	1.34870E-009	3.03940E-009	7.32870E+002	7.43235E+002	1.03653E+001	9.64100E-007	4.06660E+000	3.40766E-002	6.32900E-001	3.58000E-011	3.48400E-010
129	15	10	1	1.35000E-002	1.13000E-002	7.40000E-003	1.06540E-009	2.19170E-009	7.37305E+002	7.46390E+002	9.08510E+000	9.24600E-007	4.12840E+000	3.40998E-002	6.33000E-001	6.62700E-010	2.29700E-010
133	13	10	1	1.36000E-002	1.14000E-002	7.50000E-003	6.55600E-010	2.61550E-009	7.36447E+002	7.48403E+002	1.19556E+001	8.74500E-007	4.17610E+000	3.41605E-002	6.33600E-001	2.23900E-010	3.98800E-010
137	11	10	1	1.35000E-002	1.13000E-002	7.50000E-003	8.71100E-010	3.07680E-009	7.46886E+002	7.50814E+002	3.92800E+000	8.19200E-007	4.19490E+000	3.36975E-002	6.33200E-001	7.66900E-010	1.98600E-010
141	9	10	1	1.36000E-002	1.13000E-002	7.40000E-003	8.40600E-010	3.00660E-009	7.40706E+002	7.47809E+002	7.10240E+000	9.08700E-007	4.20740E+000	3.34934E-002	6.32900E-001	3.18000E-010	2.32000E-011
148	6	12	1	1.36000E-002	1.12000E-002	7.40000E-003	4.56600E-010	2.84740E-009	6.88711E+002	7.01265E+002	1.25541E+001	1.34560E-006	4.22450E+000	3.42100E-002	6.33400E-001	4.50800E-010	4.05100E-010
152	8	12	1	1.36000E-002	1.12000E-002	7.40000E-003	7.79700E-010	3.08150E-009	7.43214E+002	7.45401E+002	2.18740E+000	8.56800E-007	4.19140E+000	3.34255E-002	6.33100E-001	4.45800E-010	2.54800E-010
156	10	12	1	1.35000E-002	1.12000E-002	7.40000E-003	6.46300E-010	2.32990E-009	7.40975E+002	7.51442E+002	1.04676E+001	8.58100E-007	4.18800E+000	3.39633E-002	6.33100E-001	6.67600E-010	7.24000E-011
160	12	12	1	1.35000E-002	1.11000E-002	7.40000E-003	1.42800E-010	2.59910E-009	7.41964E+002	7.52104E+002	1.01396E+001	8.66500E-007	4.16190E+000	3.38239E-002	6.33400E-001	3.54000E-011	2.91800E-010
164	14	12	1	1.35000E-002	1.12000E-002	7.40000E-003	5.01100E-010	2.32050E-009	7.39147E+002	7.48629E+002	9.48220E+000	8.90800E-007	4.04240E+000	3.35928E-002	6.32900E-001	6.02300E-010	6.21000E-010
168	16	12	1	1.35000E-002	1.11000E-002	7.40000E-003	6.32200E-010	2.42820E-009	7.33406E+002	7.44767E+002	1.13616E+001	9.44500E-007	3.99510E+000	3.34511E-002	6.32300E-001	4.30800E-010	2.30400E-010
172	18	12	1	1.36000E-002	1.12000E-002	7.40000E-003	1.80300E-010	2.63900E-009	7.35282E+002	7.44457E+002	9.17490E+000	9.23900E-007	4.02100E+000	3.32732E-002	6.32600E-001	4.71800E-010	1.87600E-010
176	20	12	1	1.36000E-002	1.12000E-002	7.40000E-003	2.58000E-011	2.32990E-009	7.32605E+002	7.43087E+002	1.04820E+001	9.71100E-007	4.00170E+000	3.30915E-002	6.31600E-001	1.36000E-011	7.59000E-011
180	22	12	1	1.35000E-002	1.12000E-002	7.40000E-003	4.40200E-010	1.97860E-009	7.25541E+002	7.38438E+002	1.28968E+001	1.02870E-006	4.00650E+000	3.30567E-002	6.31500E-001	9.76700E-010	4.96600E-010
184	24	12	1	1.35000E-002	1.12000E-002	7.40000E-003	1.11220E-009	2.18000E-009	7.36144E+002	7.45246E+002	9.10130E+000	9.43200E-007	3.97370E+000	3.30055E-002	6.31700E-001	2.79100E-010	2.91800E-010
188	26	12	1	1.36000E-002	1.11000E-002	7.40000E-003	2.20100E-010	2.06760E-009	7.35037E+002	7.43726E+002	8.68860E+000	8.92800E-007	3.90520E+000	3.32103E-002	6.32700E-001	4.23100E-010	6.15400E-010
192	28	12	1	1.36000E-002	1.12000E-002	7.40000E-003	6.74400E-010	2.06760E-009	7.36707E+002	7.47951E+002	1.12435E+001	9.22900E-007	3.92680E+000	3.33875E-002	6.32000E-001	2.35600E-010	1.43000E-011
196	30	12	1	1.36000E-002	1.12000E-002	7.50000E-003	1.18720E-009	2.34160E-009	7.46948E+002	7.54757E+002	7.80890E+000	8.43000E-007	3.94890E+000	3.33707E-002	6.32100E-001	2.10300E-010	1.89400E-010
200	32	12	1	1.36000E-002	1.12000E-002	7.40000E-003	1.02790E-009	3.11190E-009	7.45181E+002	7.54836E+002	9.65460E+000	8.42800E-007	3.96270E+000	3.35632E-002	6.32300E-001	3.63000E-011	4.09100E-010
204	34	12	1	1.35000E-002	1.12000E-002	7.50000E-003	8.87500E-010	1.73510E-009	7.45643E+002	7.54378E+002	8.73520E+000	7.90500E-007	4.04630E+000	3.36238E-002	6.33100E-001	6.51900E-010	4.78100E-010
208	36	12	1	1.35000E-002	1.13000E-002	7.40000E-003	7.00100E-010	2.41420E-009	7.42562E+002	7.44807E+002	2.24460E+000	8.82700E-007	4.10490E+000	3.30462E-002	6.32100E-001	4.27800E-010	1.34400E-010
212	38	12	1	1.34000E-002	1.07000E-002	7.00000E-003	7.09500E-010	2.15660E-009	7.00052E+002	7.08323E+002	8.27100E+000	1.06680E-006	4.11420E+000	3.36408E-002	6.33600E-001	2.56600E-010	2.54800E-010
214	39	14	1	1.35000E-002	1.08000E-002	7.00000E-003	7.09500E-010	2.56170E-009	7.01017E+002	7.08492E+002	7.47480E+000	1.08850E-006	4.12290E+000	3.37634E-002	6.33300E-001	1.57400E-010	1.32500E-010
216	37	14	1	1.36000E-002	1.11000E-002	7.40000E-003	3.70000E-010	2.27830E-009	7.45080E+002	7.46486E+002	1.40600E+000	8.36900E-007	4.09930E+000	3.29830E-002	6.32800E-001	6.28900E-010	2.62000E-011
220	35	14	1	1.36000E-002	1.13000E-002	7.40000E-003	1.45200E-010	2.46800E-009	7.43980E+002	7.53449E+002	9.46980E+000	8.38700E-007	4.00440E+000	3.38386E-002	6.32100E-001	7.83500E-010	2.53600E-010
224	33	14	1	1.35000E-002	1.12000E-002	7.40000E-003	5.31500E-010	2.35330E-009	7.45741E+002	7.52207E+002	6.46610E+000	8.57500E-007	3.98210E+000	3.37122E-002	6.32000E-001	6.89800E-010	6.13000E-011
228	31	14	1	1.35000E-002	1.13000E-002	7.40000E-003	9.20200E-010	1.73280E-009	7.37858E+002	7.48278E+002	1.04195E+001	8.80100E-007	3.94040E+000	3.33653E-002	6.32700E-001	3.17300E-010	3.35800E-010
232	29	14	1	1.36000E-002	1.13000E-002	7.40000E-003	4.40200E-010	2.24560E-009	7.38448E+002	7.46934E+002	8.48650E+000	9.06000E-007	3.89340E+000	3.30432E-002	6.31800E-001	6.48100E-010	3.75800E-010
236	27	14	1	1.35000E-002	1.12000E-002	7.40000E-003	8.19500E-010	2.47040E-009	7.32822E+002	7.43472E+002	1.06502E+001	9.27100E-007	3.96010E+000	3.27036E-002	6.32500E-001	8.05000E-010	2.49100E-010
240	25	14	1	1.36000E-002	1.13000E-002	7.40000E-003	2.69300E-010	1.99740E-009	7.23040E+002	7.34033E+002	1.09926E+001	1.05880E-006	4.02240E+000	3.24997E-002	6.31800E-001	3.37700E-010	2.22000E-010
244	23	14	1	1.36000E-002	1.12000E-002	7.40000E-003	2.92700E-010	1.74450E-009	7.17625E+002	7.27448E+002	9.82260E+000	1.09570E-006	4.03730E+000	3.25030E-002	6.32000E-001	2.74400E-010	1.90600E-010
248	21	14	1	1.35000E-002	1.13000E-002	7.40000E-003	8.87500E-010	2.15190E-009	7.19472E+002	7.29534E+002	1.00625E+001	1.13410E-006	4.10020E+000	3.26833E-002	6.31400E-001	3.06500E-010	2.69300E-010
252	19	14	1	1.35000E-002	1.14000E-002	7.40000E-003	1.17550E-009	1.92480E-009	7.21863E+002	7.33289E+002	1.14265E+001	1.06820E-006	4.09030E+000	3.26947E-002	6.31600E-001	8.41000E-011	4.58000E-010
256	17	14	1	1.36000E-002	1.13000E-002	7.40000E-003	4.56600E-010	2.18700E-009	7.29390E+002	7.40393E+002	1.10028E+001	9.54400E-007	4.01430E+000	3.29921E-002	6.32200E-001	6.61500E-010	1.08200E-010
260	15	14	1	1.35000E-002	1.13000E-002	7.40000E-003	8.89800E-010	2.36030E-009	7.38643E+002	7.47584E+002	8.94110E+000	9.20300E-007	3.98640E+000	3.32549E-002	6.32000E-001	7.16300E-010	7.63000E-011
264	13	14	1	1.36000E-002	1.13000E-002	7.40000E-003	6.25200E-010	1.93410E-009	7.31155E+002	7.43220E+002	1.20652E+001	9.62100E-007	4.04970E+000	3.36352E-002	6.32700E-001	2.48700E-010	2.39100E-010
268	11	14	1	1.36000E-002	1.13000E-002	7.50000E-003	1.37920E-009	2.19170E-009	7.33383E+002	7.41380E+002	7.99690E+000	9.69100E-007	4.10600E+000	3.41028E-002	6.32500E-001	7.62600E-010	5.68800E-010
272	9	14	1	1.36000E-002	1.14000E-002	7.40000E-003	4.82400E-010	2.48210E-009	7.37916E+002	7.47562E+002	9.64670E+000	9.00700E-007	4.19770E+000	3.42499E-002	6.33000E-001	6.86300E-010	7.29900E-010
276	7	14	1	1.36000E-002	1.12000E-002	7.50000E-003	6.83700E-010	2.85670E-009	7.38758E+002	7.43721E+002	4.96280E+000	8.72900E-007	4.23240E+000	3.36167E-002	6.33300E-001	5.18400E-010	5.09800E-010
280	5	14	5	1.36000E-002	1.12000E-002	7.40000E-003	2.74000E-010	6.30590E-009	6.34348E+002
284	5	16	4	1.36000E-002	1.11000E-002	7.40000E-003	8.03200E-010	2.11947E-007
288	7	16	1	1.35000E-002	1.11000E-002	7.40000E-003	9.48300E-010	2.75130E-009	7.34964E+002	7.41392E+002	6.42770E+000	8.98800E-007	4.21170E+000	3.37634E-002	6.32900E-001	3.75600E-010	1.19900E-010
292	9	16	1	1.36000E-002	1.12000E-002	7.40000E-003	3.44200E-010	2.53120E-009	7.25754E+002	7.39323E+002	1.35694E+001	9.90900E-007	4.17530E+000	3.43335E-002	6.32800E-001	3.45900E-010	1.61300E-010
296	11	16	1	1.35000E-002	1.12000E-002	7.40000E-003	1.33240E-009	2.55700E-009	7.23809E+002	7.35925E+002	1.21162E+001	1.06850E-006	4.08690E+000	3.42946E-002	6.32300E-001	4.14200E-010	6.44000E-011
300	13	16	1	1.35000E-002	1.12000E-002	7.40000E-003	2.69300E-010	2.02780E-009	7.26915E+002	7.39348E+002	1.24339E+001	1.00090E-006	3.99380E+000	3.36738E-002	6.32500E-001	4.40400E-010	4.89900E-010
304	15	16	1	1.35000E-002	1.11000E-002	7.40000E-003	1.38200E-010	2.45630E-009	7.35225E+002	7.44773E+002	9.54860E+000	9.16800E-007	3.98500E+000	3.31315E-002	6.32100E-001	1.50300E-010	1.59000E-011
308	17	16	1	1.35000E-002	1.12000E-002	7.40000E-003	1.26680E-009	2.38140E-009	7.27791E+002	7.38094E+002	1.03024E+001	1.01800E-006	4.05680E+000	3.26457E-002	6.31700E-001	3.41400E-010	1.38600E-010
312	19	16	1	1.36000E-002	1.12000E-002	7.40000E-003	7.91500E-010	1.74920E-009	7.18638E+002	7.30948E+002	1.23097E+001	1.07330E-006	4.07560E+000	3.25678E-002	6.32000E-001	1.60200E-010	5.22000E-011
316	21	16	1	1.35000E-002	1.12000E-002	7.40000E-003	1.62270E-009	1.95760E-009	7.15505E+002	7.22455E+002	6.95000E+000	1.21560E-006	4.08870E+000	3.22503E-002	6.30900E-001	3.68300E-010	1.61300E-010
320	23	16	1	1.36000E-002	1.13000E-002	7.50000E-003	9.03800E-010	1.55950E-009	7.14490E+002	7.21149E+002	6.65880E+000	1.22360E-006	4.08390E+000	3.21780E-002	6.31000E-001	6.78600E-010	2.25500E-010
324	25	16	1	1.35000E-002	1.13000E-002	7.40000E-003	2.55200E-010	2.10040E-009	7.19597E+002	7.31150E+002	1.15526E+001	1.04940E-006	4.03410E+000	3.23527E-002	6.32500E-001	5.17300E-010	1.95800E-010
328	27	16	1	1.35000E-002	1.12000E-002	7.50000E-003	6.34600E-010	1.71870E-009	7.30248E+002	7.39273E+002	9.02490E+000	9.91800E-007	3.95170E+000	3.24648E-002	6.31700E-001	2.49400E-010	7.44200E-010
332	29	16	1	1.36000E-002	1.12000E-002	7.40000E-003	3.58300E-010	2.15420E-009	7.37371E+002	7.45909E+002	8.53780E+000	9.07300E-007	3.92480E+000	3.29806E-002	6.32000E-001	6.13000E-011	5.67000E-011
336	31	16	1	1.35000E-002	1.12000E-002	7.40000E-003	7.65700E-010	2.31580E-009	7.40109E+002	7.50310E+002	1.02015E+001	8.67500E-007	3.90550E+000	3.33347E-002	6.32200E-001	2.75800E-010	2.51300E-010
340	33	16	1	1.36000E-002	1.12000E-002	7.40000E-003	8.61700E-010	2.23620E-009	7.48055E+002	7.55377E+002	7.32200E+000	8.36500E-007	3.94950E+000	3.37727E-002	6.31700E-001	1.08200E-010	8.09900E-010
344	35	16	1	1.35000E-002	1.13000E-002	7.40000E-003	9.29600E-010	2.66000E-009	7.46665E+002	7.55249E+002	8.58420E+000	8.18800E-007	4.01060E+000	3.39366E-002	6.32300E-001	4.33000E-011	1.79600E-010
348	37	16	1	1.35000E-002	1.11000E-002	7.40000E-003	8.54700E-010	2.23620E-009	7.43885E+002	7.45291E+002	1.40690E+000	8.36100E-007	4.07670E+000	3.31756E-002	6.32600E-001	3.47500E-010	3.14000E-011
352	39	16	1	1.35000E-002	1.08000E-002	7.00000E-003	7.72700E-010	2.11680E-009	7.24050E+002	7.28653E+002	4.60310E+000	9.63100E-007	4.12930E+000	3.33561E-002	6.33300E-001	1.51700E-010	2.58700E-010
354	38	18	1	1.34000E-002	1.08000E-002	7.00000E-003	7.75100E-010	2.77480E-009	7.40549E+002	7.42919E+002	2.36950E+000	9.04100E-007	4.14070E+000	3.29793E-002	6.33400E-001	5.10500E-010	6.46000E-011
356	36	18	1	1.36000E-002	1.12000E-002	7.40000E-003	9.20200E-010	2.56870E-009	7.45922E+002	7.47468E+002	1.54570E+000	8.16600E-007	4.06530E+000	3.31632E-002	6.32900E-001	1.13990E-009	4.29700E-010
360	34	18	1	1.36000E-002	1.12000E-002	7.40000E-003	3.16100E-010	1.72810E-009	7.40564E+002	7.52836E+002	1.22718E+001	8.30200E-007	3.98460E+000	3.38884E-002	6.32800E-001	5.72500E-010	2.58500E-010
364	32	18	1	1.35000E-002	1.11000E-002	7.40000E-003	3.58300E-010	1.71870E-009	7.38043E+002	7.46973E+002	8.93010E+000	8.56900E-007	3.93640E+000	3.36833E-002	6.31800E-001	3.51900E-010	2.22200E-010
368	30	18	1	1.36000E-002	1.11000E-002	7.40000E-003	4.28500E-010	1.68360E-009	7.44782E+002	7.52425E+002	7.64270E+000	8.38100E-007	3.89980E+000	3.32117E-002	6.32100E-001	3.54700E-010	1.76600E-010
372	28	18	1	1.36000E-002	1.12000E-002	7.40000E-003	7.42300E-010	1.62740E-009	7.39595E+002	7.46497E+002	6.90220E+000	8.45200E-007	3.91570E+000	3.28352E-002	6.32700E-001	4.09300E-010	5.03400E-010
376	26	18	1	1.35000E-002	1.11000E-002	7.40000E-003	2.58000E-011	2.63190E-009	7.33540E+002	7.38789E+002	5.24880E+000	9.59900E-007	3.95330E+000	3.24470E-002	6.31800E-001	2.36300E-010	7.55400E-010
380	24	18	1	1.35000E-002	1.12000E-002	7.50000E-003	1.05400E-010	2.61090E-009	7.28434E+002	7.36162E+002	7.72770E+000	1.00990E-006	4.00670E+000	3.23416E-002	6.32100E-001	4.73500E-010	7.95900E-010
384	22	18	1	1.36000E-002	1.11000E-002	7.40000E-003	4.56600E-010	2.49140E-009	7.20482E+002	7.33490E+002	1.30076E+001	1.09300E-006	4.02220E+000	3.26383E-002	6.31400E-001	6.61000E-010	3.31800E-010
388	20	18	1	1.35000E-002	1.11000E-002	7.40000E-003	1.61600E-010	1.79360E-009	7.25683E+002	7.35680E+002	9.99700E+000	1.04880E-006	4.05020E+000	3.25106E-002	6.31700E-001	4.74900E-010	1.17100E-010
392	18	18	1	1.36000E-002	1.11000E-002	7.40000E-003	6.36900E-010	2.63190E-009	7.31711E+002	7.39474E+002	7.76310E+000	9.70000E-007	4.00500E+000	3.26454E-002	6.31900E-001	3.22900E-010	3.57600E-010
396	16	18	1	1.35000E-002	1.11000E-002	7.40000E-003	5.01100E-010	2.28540E-009	7.29086E+002	7.42223E+002	1.31372E+001	9.47400E-007	3.96620E+000	3.32719E-002	6.32500E-001	2.76800E-010	1.76100E-010
400	14	18	1	1.35000E-002	1.12000E-002	7.40000E-003	1.82600E-010	1.88960E-009	7.33218E+002	7.40871E+002	7.65320E+000	9.47100E-007	3.99360E+000	3.36064E-002	6.32400E-001	1.88700E-010	2.86100E-010
404	12	18	1	1.36000E-002	1.11000E-002	7.40000E-003	9.13000E-011	2.38610E-009	7.30968E+002	7.39877E+002	8.90930E+000	9.39300E-007	4.05260E+000	3.40444E-002	6.33200E-001	4.11400E-010	7.31300E-010
408	10	18	1	1.36000E-002	1.11000E-002	7.40000E-003	4.98800E-010	2.27130E-009	7.22578E+002	7.37815E+002	1.52365E+001	1.03540E-006	4.13600E+000	3.44943E-002	6.32900E-001	9.39000E-011	8.76000E-011
412	8	18	1	1.36000E-002	1.11000E-002	7.40000E-003	5.52600E-010	2.95270E-009	7.39373E+002	7.45662E+002	6.28870E+000	8.77600E-007	4.22780E+000	3.39784E-002	6.33100E-001	8.76400E-010	2.52400E-010
416	6	18	1	1.36000E-002	1.11000E-002	7.40000E-003	6.22900E-010	2.95970E-009	7.25355E+002	7.30402E+002	5.04710E+000	1.00760E-006	4.21450E+000	3.37751E-002	6.33300E-001	2.08400E-010	4.09100E-010
420	7	20	1	1.35000E-002	1.08000E-002	7.20000E-003	8.92100E-010	1.88590E-008	7.19714E+002	7.25637E+002	5.92360E+000	1.01870E-006	4.17620E+000	3.38266E-002	6.33800E-001	8.67100E-010	2.26200E-010
423	9	20	1	1.36000E-002	1.11000E-002	7.40000E-003	2.48200E-010	2.86370E-009	7.42492E+002	7.49160E+002	6.66810E+000	8.64100E-007	4.15790E+000	3.36205E-002	6.32700E-001	5.39500E-010	2.77200E-010
427	11	20	1	1.35000E-002	1.11000E-002	7.40000E-003	5.50300E-010	2.68340E-009	7.28909E+002	7.40832E+002	1.19227E+001	1.02780E-006	4.08270E+000	3.43639E-002	6.32500E-001	9.09000E-011	2.56400E-010
431	13	20	1	1.35000E-002	1.11000E-002	7.40000E-003	3.51200E-010	3.01130E-009	7.20198E+002	7.36788E+002	1.65904E+001	1.10530E-006	4.00220E+000	3.43346E-002	6.32200E-001	4.18900E-010	9.37000E-011
435	15	20	1	1.35000E-002	1.11000E-002	7.40000E-003	1.87300E-010	1.91310E-009	7.35879E+002	7.43571E+002	7.69260E+000	9.42000E-007	3.92590E+000	3.36919E-002	6.32400E-001	2.95000E-010	4.54000E-011
439	17	20	1	1.36000E-002	1.11000E-002	7.40000E-003	7.02000E-011	1.93410E-009	7.34767E+002	7.43286E+002	8.51990E+000	9.38800E-007	3.88700E+000	3.35687E-002	6.32200E-001	3.07000E-011	2.97100E-010
443	19	20	1	1.36000E-002	1.12000E-002	7.40000E-003	3.20800E-010	2.26900E-009	7.32104E+002	7.43741E+002	1.16367E+001	9.69400E-007	3.87090E+000	3.34237E-002	6.31600E-001	7.32900E-010	3.40000E-011
447	21	20	1	1.36000E-002	1.12000E-002	7.40000E-003	5.45600E-010	2.07930E-009	7.36949E+002	7.45870E+002	8.92000E+000	9.07600E-007	3.89240E+000	3.30012E-002	6.32300E-001	1.59900E-010	7.00000E-012
451	23	20	1	1.36000E-002	1.11000E-002	7.40000E-003	4.26200E-010	2.40010E-009	7.35320E+002	7.44892E+002	9.57280E+000	9.08300E-007	3.87200E+000	3.29256E-002	6.32300E-001	6.01300E-010	2.64800E-010
455	25	20	1	1.36000E-002	1.12000E-002	7.40000E-003	1.49860E-009	2.51950E-009	7.36753E+002	7.46920E+002	1.01677E+001	9.25100E-007	3.85300E+000	3.31136E-002	6.31600E-001	2.10500E-010	4.47000E-011
459	27	20	1	1.35000E-002	1.12000E-002	7.40000E-003	2.81000E-010	1.84750E-009	7.44302E+002	7.51236E+002	6.93440E+000	8.66500E-007	3.86740E+000	3.32414E-002	6.31800E-001	4.73000E-010	2.43500E-010
463	29	20	1	1.34000E-002	1.12000E-002	7.40000E-003	6.48600E-010	2.46800E-009	7.43992E+002	7.51642E+002	7.64980E+000	8.60200E-007	3.87000E+000	3.34920E-002	6.31800E-001	3.04400E-010	1.04150E-009
467	31	20	1	1.36000E-002	1.12000E-002	7.40000E-003	7.39900E-010	2.12380E-009	7.39124E+002	7.50845E+002	1.17212E+001	9.09100E-007	3.90210E+000	3.39867E-002	6.31500E-001	5.57000E-011	4.08600E-010
471	33	20	1	1.35000E-002	1.11000E-002	7.50000E-003	7.21200E-010	2.16130E-009	7.48890E+002	7.56208E+002	7.31790E+000	8.15900E-007	3.95870E+000	3.38885E-002	6.32100E-001	5.90800E-010	3.70200E-010
475	35	20	1	1.35000E-002	1.12000E-002	7.40000E-003	9.60000E-010	2.48670E-009	7.36719E+002	7.38629E+002	1.91020E+000	8.36300E-007	4.02490E+000	3.32404E-002	6.32500E-001	4.02800E-010	1.92200E-010
479	37	20	1	1.36000E-002	1.05000E-002	6.80000E-003	1.01860E-009	2.52660E-009	7.38743E+002	7.42013E+002	3.26990E+000	9.09400E-007	4.09320E+000	3.30398E-002	6.33100E-001	1.88000E-010	2.94600E-010
480	35	22	1	1.36000E-002	1.05000E-002	6.80000E-003	1.16380E-009	2.78650E-009	7.38621E+002	7.42672E+002	4.05020E+000	9.33700E-007	4.08750E+000	3.31740E-002	6.32900E-001	3.97800E-010	3.00400E-010
481	33	22	1	1.35000E-002	1.12000E-002	7.50000E-003	1.96700E-010	2.27130E-009	7.42330E+002	7.43638E+002	1.30770E+000	8.62200E-007	4.07400E+000	3.30393E-002	6.32600E-001	5.32000E-010	2.43500E-010
485	31	22	1	1.36000E-002	1.12000E-002	7.50000E-003	1.18480E-009	2.12850E-009	7.41066E+002	7.51190E+002	1.01243E+001	8.79000E-007	4.01860E+000	3.39173E-002	6.32200E-001	6.44600E-010	7.27100E-010
489	29	22	1	1.35000E-002	1.12000E-002	7.40000E-003	3.55900E-010	2.11910E-009	7.38656E+002	7.47324E+002	8.66780E+000	8.80100E-007	3.95710E+000	3.39030E-002	6.32600E-001	5.92200E-010	1.04400E-010
493	27	22	1	1.36000E-002	1.11000E-002	7.40000E-003	9.46000E-010	2.11680E-009	7.40748E+002	7.48632E+002	7.88450E+000	8.88900E-007	3.94700E+000	3.38740E-002	6.32400E-001	4.52200E-010	7.01300E-010
497	25	22	1	1.36000E-002	1.12000E-002	7.40000E-003	7.63400E-010	1.91540E-009	7.34712E+002	7.46662E+002	1.19491E+001	9.38800E-007	3.91290E+000	3.37593E-002	6.32200E-001	6.51000E-010	3.23400E-010
501	23	22	1	1.35000E-002	1.12000E-002	7.40000E-003	1.12400E-010	1.87330E-009	7.40117E+002	7.47833E+002	7.71630E+000	9.06200E-007	3.88520E+000	3.34569E-002	6.32100E-001	7.08800E-010	3.36700E-010
505	21	22	1	1.36000E-002	1.11000E-002	7.40000E-003	3.67600E-010	1.91310E-009	7.43367E+002	7.49999E+002	6.63160E+000	9.02600E-007	3.92010E+000	3.35650E-002	6.31900E-001	4.29700E-010	3.71400E-010
509	19	22	1	1.35000E-002	1.11000E-002	7.40000E-003	8.50000E-010	1.99970E-009	7.32158E+002	7.45179E+002	1.30215E+001	1.00890E-006	3.93990E+000	3.40007E-002	6.31600E-001	4.15900E-010	3.55700E-010
513	17	22	1	1.36000E-002	1.11000E-002	7.40000E-003	5.80700E-010	2.38610E-009	7.32913E+002	7.42183E+002	9.26980E+000	1.01410E-006	3.96540E+000	3.42376E-002	6.31700E-001	3.92700E-010	3.49000E-011
517	15	22	1	1.36000E-002	1.10000E-002	7.40000E-003	4.26200E-010	2.86840E-009	7.34603E+002	7.43761E+002	9.15770E+000	9.14400E-007	4.05550E+000	3.41532E-002	6.33300E-001	2.70900E-010	3.45900E-010
521	13	22	1	1.36000E-002	1.11000E-002	7.40000E-003	8.89800E-010	2.16830E-009	7.31401E+002	7.43497E+002	1.20964E+001	9.57700E-007	4.10160E+000	3.42597E-002	6.32700E-001	5.52400E-010	5.02700E-010
525	11	22	1	1.36000E-002	1.11000E-002	7.40000E-003	1.03970E-009	2.48910E-009	7.45630E+002	7.48447E+002	2.81610E+000	8.53800E-007	4.12520E+000	3.34585E-002	6.32600E-001	4.43700E-010	3.90100E-010
529	9	22	4	1.35000E-002	1.08000E-002	7.10000E-003	1.17000E-011	1.50486E-007
532	12	24	1	1.37000E-002	1.05000E-002	6.90000E-003	7.93800E-010	9.51497E-008	7.32851E+002	7.42122E+002	9.27100E+000	9.43700E-007	4.13650E+000	3.36090E-002	6.33600E-001	8.20000E-010	7.56000E-011
534	14	24	1	1.35000E-002	1.08000E-002	7.20000E-003	7.42300E-010	3.37420E-009	7.41598E+002	7.44641E+002	3.04360E+000	8.83100E-007	4.11980E+000	3.33450E-002	6.32800E-001	5.86800E-010	1.64600E-010
537	16	24	1	1.35000E-002	1.12000E-002	7.50000E-003	5.45600E-010	2.71390E-009	7.43101E+002	7.50688E+002	7.58750E+000	8.55300E-007	4.13360E+000	3.36151E-002	6.32800E-001	1.10760E-009	9.13000E-011
541	18	24	1	1.35000E-002	1.12000E-002	7.40000E-003	1.07700E-010	2.43290E-009	7.40851E+002	7.47878E+002	7.02680E+000	8.77500E-007	4.11030E+000	3.39419E-002	6.33000E-001	7.04600E-010	5.97800E-010
545	20	24	1	1.35000E-002	1.12000E-002	7.40000E-003	4.84700E-010	2.25020E-009	7.38212E+002	7.46977E+002	8.76500E+000	8.91900E-007	4.04830E+000	3.39459E-002	6.33100E-001	5.28300E-010	5.78400E-010
549	22	24	1	1.35000E-002	1.12000E-002	7.50000E-003	3.18500E-010	2.18470E-009	7.31962E+002	7.42549E+002	1.05865E+001	9.94500E-007	4.06100E+000	3.39728E-002	6.32200E-001	3.78900E-010	1.87100E-010
553	24	24	1	1.36000E-002	1.12000E-002	7.40000E-003	3.18500E-010	2.11680E-009	7.40088E+002	7.48463E+002	8.37520E+000	9.09500E-007	4.04860E+000	3.40136E-002	6.32300E-001	3.66500E-010	7.23300E-010
557	26	24	1	1.35000E-002	1.12000E-002	7.40000E-003	9.37000E-011	2.23850E-009	7.38230E+002	7.46530E+002	8.30040E+000	8.97800E-007	4.02530E+000	3.39720E-002	6.32500E-001	4.46500E-010	6.48600E-010
561	28	24	1	1.36000E-002	1.13000E-002	7.40000E-003	6.39200E-010	2.13550E-009	7.41846E+002	7.48518E+002	6.67250E+000	8.63900E-007	4.07640E+000	3.35580E-002	6.32700E-001	2.41000E-011	4.54000E-011
565	30	24	1	1.38000E-002	1.08000E-002	6.90000E-003	5.52600E-010	1.98570E-009	7.39015E+002	7.40667E+002	1.65170E+000	9.06200E-007	4.12470E+000	3.30638E-002	6.32800E-001	2.05600E-010	5.76300E-010
567	32	24	1	1.35000E-002	1.05000E-002	6.80000E-003	2.83300E-010	1.81940E-009	7.28223E+002	7.35017E+002	6.79350E+000	1.00160E-006	4.11510E+000	3.34549E-002	6.33000E-001	9.16500E-010	1.87300E-010
568	24	26	1	1.36000E-002	1.05000E-002	6.80000E-003	3.04000E-011	2.93870E-009	7.26787E+002	7.33867E+002	7.08040E+000	1.00800E-006	4.13880E+000	3.33292E-002	6.33200E-001	7.53800E-010	3.44700E-010
569	22	26	1	1.37000E-002	1.06000E-002	6.90000E-003	1.40500E-010	2.44690E-009	7.27383E+002	7.36094E+002	8.71050E+000	1.00400E-006	4.12780E+000	3.34679E-002	6.33000E-001	7.68000E-010	3.17800E-010
571	20	26	1	1.37000E-002	1.06000E-002	6.90000E-003	7.91500E-010	2.91060E-009	7.27146E+002	7.34420E+002	7.27350E+000	1.00530E-006	4.13420E+000	3.33796E-002	6.32900E-001	5.16800E-010	1.78400E-010

9	28	6	1	1.35000E-002	1.30000E-002	8.50000E-003	7.30700E-010	2.93670E-009	7.07331E+002	7.16987E+002	9.65630E+000	1.13130E-006	4.16250E+000	3.36619E-002	6.33800E-001	2.02800E-010	2.67900E-010
13	26	6	1	1.36000E-002	1.29000E-002	8.50000E-003	3.34900E-010	2.57130E-009	7.30722E+002	7.39709E+002	8.98650E+000	9.84800E-007	4.20420E+000	3.34615E-002	6.33200E-001	5.44000E-010	2.06000E-011
17	24	6	1	1.35000E-002	1.29000E-002	8.50000E-003	2.31800E-010	2.72820E-009	7.35708E+002	7.42480E+002	6.77130E+000	9.61200E-007	4.18960E+000	3.35036E-002	6.33100E-001	1.54100E-010	2.82400E-010
21	22	6	1	1.35000E-002	1.31000E-002	8.50000E-003	2.36500E-010	2.68370E-009	7.33878E+002	7.43137E+002	9.25820E+000	9.61400E-007	4.19970E+000	3.35425E-002	6.33100E-001	2.57800E-010	2.78200E-010
25	20	6	1	1.35000E-002	1.31000E-002	8.50000E-003	4.22000E-011	2.87810E-009	7.35895E+002	7.43124E+002	7.22920E+000	9.47500E-007	4.21870E+000	3.33482E-002	6.33200E-001	5.10500E-010	1.46100E-010
29	18	6	1	1.35000E-002	1.30000E-002	8.50000E-003	5.05800E-010	2.36520E-009	7.35470E+002	7.43894E+002	8.42390E+000	9.32500E-007	4.25480E+000	3.33881E-002	6.33700E-001	2.48000E-011	2.56700E-010
33	16	6	1	1.35000E-002	1.32000E-002	8.50000E-003	1.82700E-010	3.30200E-009	7.12424E+002	7.22676E+002	1.02519E+001	1.08600E-006	4.22700E+000	3.36801E-002	6.33900E-001	2.57800E-010	2.06000E-011
41	12	8	1	1.34000E-002	1.31000E-002	8.50000E-003	4.82400E-010	2.48470E-009	7.40945E+002	7.46920E+002	5.97540E+000	9.13400E-007	4.24090E+000	3.35224E-002	6.33200E-001	1.28300E-010	3.42800E-010
45	14	8	1	1.35000E-002	1.29000E-002	8.50000E-003	5.12900E-010	1.96710E-009	7.45873E+002	7.48689E+002	2.81580E+000	8.32700E-007	4.24400E+000	3.33733E-002	6.33600E-001	7.70000E-011	4.61100E-010
49	16	8	1	1.35000E-002	1.30000E-002	8.50000E-003	2.30000E-012	2.30900E-009	7.39025E+002	7.49878E+002	1.08527E+001	8.70100E-007	4.22660E+000	3.39662E-002	6.33600E-001	4.84100E-010	2.41000E-010
53	18	8	1	1.35000E-002	1.28000E-002	8.50000E-003	4.84800E-010	2.35820E-009	7.36098E+002	7.45581E+002	9.48290E+000	9.38400E-007	4.19180E+000	3.42686E-002	6.33100E-001	9.60000E-012	6.21000E-011
57	20	8	1	1.36000E-002	1.28000E-002	8.50000E-003	5.66700E-010	2.98820E-009	7.27181E+002	7.38956E+002	1.17752E+001	1.00890E-006	4.17380E+000	3.44028E-002	6.33500E-001	8.66200E-010	2.77700E-010
61	22	8	1	1.35000E-002	1.28000E-002	8.50000E-003	2.08400E-010	2.59710E-009	7.20082E+002	7.35710E+002	1.56275E+001	1.05950E-006	4.11440E+000	3.43566E-002	6.33600E-001	2.87800E-010	2.33500E-010
65	24	8	1	1.35000E-002	1.29000E-002	8.50000E-003	7.40000E-010	2.17560E-009	7.30744E+002	7.41275E+002	1.05317E+001	9.64000E-007	4.11010E+000	3.43084E-002	6.33500E-001	7.44500E-010	1.71200E-010
69	26	8	1	1.35000E-002	1.28000E-002	8.50000E-003	1.05400E-010	2.23410E-009	7.31239E+002	7.42187E+002	1.09489E+001	9.79600E-007	4.12440E+000	3.42626E-002	6.32900E-001	3.96000E-010	6.44000E-011
73	28	8	1	1.36000E-002	1.29000E-002	8.50000E-003	2.58000E-011	2.73530E-009	7.33168E+002	7.45366E+002	1.21975E+001	9.22600E-007	4.11430E+000	3.39774E-002	6.33200E-001	5.00400E-010	8.43000E-011
77	30	8	1	1.36000E-002	1.27000E-002	8.50000E-003	6.09000E-011	2.96710E-009	7.43534E+002	7.47409E+002	3.87470E+000	8.42200E-007	4.13010E+000	3.33862E-002	6.33400E-001	5.69000E-011	2.49600E-010
81	32	8	1	1.35000E-002	1.27000E-002	8.50000E-003	3.58300E-010	2.99990E-009	7.35014E+002	7.43627E+002	8.61340E+000	9.50900E-007	4.17460E+000	3.34398E-002	6.33100E-001	4.52200E-010	2.85700E-010
90	36	10	1	1.36000E-002	1.31000E-002	8.50000E-003	5.08200E-010	2.65800E-009	7.10567E+002	7.17456E+002	6.88930E+000	1.06900E-006	4.12980E+000	3.37487E-002	6.33800E-001	1.11700E-010	1.66500E-010
94	34	10	1	1.36000E-002	1.30000E-002	8.50000E-003	2.17800E-010	1.92260E-009	7.39965E+002	7.45068E+002	5.10330E+000	8.69600E-007	4.08780E+000	3.32872E-002	6.33200E-001	1.70300E-010	1.98400E-010
98	32	10	1	1.36000E-002	1.31000E-002	8.50000E-003	2.97400E-010	2.34650E-009	7.41979E+002	7.51549E+002	9.57060E+000	8.57900E-007	4.03830E+000	3.38141E-002	6.33000E-001	1.44500E-010	2.43600E-010
102	30	10	1	1.37000E-002	1.31000E-002	8.50000E-003	8.26700E-010	2.01870E-009	7.37770E+002	7.46827E+002	9.05660E+000	8.74500E-007	4.02310E+000	3.39875E-002	6.33600E-001	4.87100E-010	4.31000E-011
106	28	10	1	1.35000E-002	1.31000E-002	8.50000E-003	6.32300E-010	2.32080E-009	7.26473E+002	7.40586E+002	1.41127E+001	1.05850E-006	3.96250E+000	3.42039E-002	6.32100E-001	9.48000E-011	1.54100E-010
110	26	10	1	1.35000E-002	1.34000E-002	8.50000E-003	7.21300E-010	2.38400E-009	7.30837E+002	7.39346E+002	8.50860E+000	9.80200E-007	3.96250E+000	3.39080E-002	6.33000E-001	3.29700E-010	2.79600E-010
114	24	10	1	1.36000E-002	1.31000E-002	8.50000E-003	1.87000E-011	2.02330E-009	7.33418E+002	7.41321E+002	7.90320E+000	9.32500E-007	3.96360E+000	3.36127E-002	6.33300E-001	5.99000E-010	1.73000E-011
118	22	10	1	1.36000E-002	1.36000E-002	8.50000E-003	2.08400E-010	1.93670E-009	7.29396E+002	7.42341E+002	1.29446E+001	9.82300E-007	3.96260E+000	3.35535E-002	6.32700E-001	7.35000E-011	3.87300E-010
122	20	10	1	1.35000E-002	1.35000E-002	8.50000E-003	5.17500E-010	2.55260E-009	7.31641E+002	7.40451E+002	8.80940E+000	9.71300E-007	3.99200E+000	3.37388E-002	6.33000E-001	3.85200E-010	6.80000E-012
126	18	10	1	1.36000E-002	1.35000E-002	8.50000E-003	1.07020E-009	3.04910E-009	7.36185E+002	7.43585E+002	7.40080E+000	9.33500E-007	4.04120E+000	3.38620E-002	6.33200E-001	1.75600E-010	4.85000E-011
130	16	10	1	1.35000E-002	1.34000E-002	8.50000E-003	7.63400E-010	2.38160E-009	7.29212E+002	7.42902E+002	1.36905E+001	1.01780E-006	4.09220E+000	3.41436E-002	6.33000E-001	5.22500E-010	2.69000E-011
134	14	10	1	1.36000E-002	1.36000E-002	8.50000E-003	3.32500E-010	2.85940E-009	7.37834E+002	7.47555E+002	9.72050E+000	8.91600E-007	4.16630E+000	3.41946E-002	6.33800E-001	8.81000E-011	7.89000E-011
138	12	10	1	1.35000E-002	1.29000E-002	8.60000E-003	6.74400E-010	3.07010E-009	7.45878E+002	7.53562E+002	7.68440E+000	7.81600E-007	4.18750E+000	3.38589E-002	6.34400E-001	5.93700E-010	1.65300E-010
142	10	10	1	1.36000E-002	1.37000E-002	8.50000E-003	4.63700E-010	2.57600E-009	7.40874E+002	7.46378E+002	5.50370E+000	8.79200E-007	4.21260E+000	3.36935E-002	6.33400E-001	1.44500E-010	1.55500E-010
145	8	10	1	1.40000E-002	1.32000E-002	8.40000E-003	3.16100E-010	3.24580E-009	7.03945E+002	7.10949E+002	7.00370E+000	1.14330E-006	4.19660E+000	3.39652E-002	6.34200E-001	7.69800E-010	2.76100E-010
149	7	12	1	1.36000E-002	1.32000E-002	8.50000E-003	2.81000E-011	2.81490E-009	7.32831E+002	7.38930E+002	6.09890E+000	9.38300E-007	4.23870E+000	3.37046E-002	6.33700E-001	3.55700E-010	1.24400E-010
153	9	12	1	1.36000E-002	1.27000E-002	8.50000E-003	3.20800E-010	3.38630E-009	7.46929E+002	7.51788E+002	4.85820E+000	8.08800E-007	4.21640E+000	3.36567E-002	6.33600E-001	3.21800E-010	1.00500E-010
157	11	12	1	1.35000E-002	1.31000E-002	8.50000E-003	1.80300E-010	2.48700E-009	7.40382E+002	7.47017E+002	6.63460E+000	9.01700E-007	4.16120E+000	3.38458E-002	6.33700E-001	5.02100E-010	1.76800E-010
161	13	12	1	1.35000E-002	1.30000E-002	8.50000E-003	2.48200E-010	2.57370E-009	7.37910E+002	7.49283E+002	1.13735E+001	9.30200E-007	4.11290E+000	3.38605E-002	6.32700E-001	1.85000E-010	2.72600E-010
165	15	12	1	1.35000E-002	1.30000E-002	8.50000E-003	1.38200E-010	2.38160E-009	7.40930E+002	7.48327E+002	7.39700E+000	8.68000E-007	4.03880E+000	3.35150E-002	6.33200E-001	4.62500E-010	4.22700E-010
169	17	12	1	1.35000E-002	1.31000E-002	8.50000E-003	2.69300E-010	2.81490E-009	7.34303E+002	7.44670E+002	1.03674E+001	9.55200E-007	3.96920E+000	3.35199E-002	6.32300E-001	2.91800E-010	5.50000E-011
173	19	12	1	1.36000E-002	1.29000E-002	8.50000E-003	1.92000E-010	2.71650E-009	7.30210E+002	7.42729E+002	1.25188E+001	9.54400E-007	4.03100E+000	3.33019E-002	6.32800E-001	3.26500E-010	1.55700E-010
177	21	12	1	1.36000E-002	1.29000E-002	8.50000E-003	3.39600E-010	2.75400E-009	7.32051E+002	7.40122E+002	8.07090E+000	9.47000E-007	4.02890E+000	3.30568E-002	6.32700E-001	1.11700E-010	3.65800E-010
181	23	12	1	1.35000E-002	1.31000E-002	8.50000E-003	4.45000E-011	2.35820E-009	7.29928E+002	7.39192E+002	9.26330E+000	9.68400E-007	3.97010E+000	3.29763E-002	6.32300E-001	8.13600E-010	4.11200E-010
185	25	12	1	1.35000E-002	1.31000E-002	8.50000E-003	7.00200E-010	2.60180E-009	7.32002E+002	7.43257E+002	1.12549E+001	9.44600E-007	3.94860E+000	3.31073E-002	6.32600E-001	4.36500E-010	4.82000E-011
189	27	12	1	1.36000E-002	1.30000E-002	8.50000E-003	5.92500E-010	2.26450E-009	7.40240E+002	7.49284E+002	9.04340E+000	8.96400E-007	3.93330E+000	3.32459E-002	6.32300E-001	2.75400E-010	3.74200E-010
193	29	12	1	1.36000E-002	1.31000E-002	8.50000E-003	3.37200E-010	2.23180E-009	7.41650E+002	7.49022E+002	7.37270E+000	8.79500E-007	3.90080E+000	3.33937E-002	6.32500E-001	1.10300E-010	2.88500E-010
197	31	12	1	1.36000E-002	1.29000E-002	8.50000E-003	8.22000E-010	2.44960E-009	7.42953E+002	7.53717E+002	1.07638E+001	8.57000E-007	3.96400E+000	3.35523E-002	6.32500E-001	7.75000E-011	2.61300E-010
201	33	12	1	1.36000E-002	1.30000E-002	8.50000E-003	6.79100E-010	3.33710E-009	7.47579E+002	7.55076E+002	7.49730E+000	8.42200E-007	4.02140E+000	3.36182E-002	6.32700E-001	1.78700E-010	2.08000E-011
205	35	12	1	1.35000E-002	1.30000E-002	8.50000E-003	5.97200E-010	2.20600E-009	7.46218E+002	7.48940E+002	2.72200E+000	7.76200E-007	4.04400E+000	3.33387E-002	6.33700E-001	5.20100E-010	1.19400E-010
209	37	12	1	1.35000E-002	1.32000E-002	8.60000E-003	3.84100E-010	2.85700E-009	7.38835E+002	7.43085E+002	4.24960E+000	8.84400E-007	4.12920E+000	3.30755E-002	6.33500E-001	2.94400E-010	3.56000E-011
217	38	14	1	1.36000E-002	1.34000E-002	8.50000E-003	1.07700E-010	2.61580E-009	7.42529E+002	7.44409E+002	1.87990E+000	8.85900E-007	4.10270E+000	3.29913E-002	6.33300E-001	5.07500E-010	1.22500E-010
221	36	14	1	1.36000E-002	1.32000E-002	8.50000E-003	4.73000E-010	2.73990E-009	7.48548E+002	7.50003E+002	1.45490E+000	7.71000E-007	4.08020E+000	3.31582E-002	6.33400E-001	6.46800E-010	6.77000E-011
225	34	14	1	1.35000E-002	1.32000E-002	8.50000E-003	2.52900E-010	2.40740E-009	7.38018E+002	7.50304E+002	1.22856E+001	8.49300E-007	4.02110E+000	3.38806E-002	6.33500E-001	5.60900E-010	2.23600E-010
229	32	14	1	1.35000E-002	1.30000E-002	8.50000E-003	5.80800E-010	2.04210E-009	7.43755E+002	7.49897E+002	6.14210E+000	8.21500E-007	3.92020E+000	3.34692E-002	6.32800E-001	2.08400E-010	2.61600E-010
233	30	14	1	1.36000E-002	1.36000E-002	8.50000E-003	4.70000E-012	2.51040E-009	7.45760E+002	7.50768E+002	5.00760E+000	8.44500E-007	3.94100E+000	3.31165E-002	6.32600E-001	5.36500E-010	1.62100E-010
237	28	14	1	1.35000E-002	1.30000E-002	8.50000E-003	4.07500E-010	2.74930E-009	7.34517E+002	7.45273E+002	1.07556E+001	9.17600E-007	3.94530E+000	3.29725E-002	6.32500E-001	6.52700E-010	1.64400E-010
241	26	14	1	1.36000E-002	1.33000E-002	8.50000E-003	5.85000E-011	2.13110E-009	7.29724E+002	7.36484E+002	6.76050E+000	9.53300E-007	3.94980E+000	3.25628E-002	6.32700E-001	2.16200E-010	8.64000E-011
245	24	14	1	1.36000E-002	1.31000E-002	8.50000E-003	1.54600E-010	1.98590E-009	7.25371E+002	7.34191E+002	8.82020E+000	1.09360E-006	4.05280E+000	3.25372E-002	6.31500E-001	1.31800E-010	1.30700E-010
