Repository: Chenchao981/cp_data-boxplot-style

# 晶圆厂CP测试数据分析工具

一个用于分析晶圆厂CP测试数据的工具，支持数据清洗、统计分析、图表生成和HTML报告生成。

## 功能特点

- 解析CP测试日志文件
- 灵活的数据清洗策略
- 参数统计分析
- 交互式图表生成
- HTML格式报告
- 数据单位智能调整

## 安装

```bash
pip install -r requirements.txt
```

## 使用方法

### 基本用法

```bash
python scripts/main.py --data-dir "data/data2/rawdata" --output-dir "./output"
```

### 指定参数和清洗策略

```bash
python scripts/main.py --data-dir "data/data2/rawdata" --params BVDSS1 BVDSS2 VTH --cleaner-strategy smart
```

### adjust_units.py参数

- `--output-dir`: 输出目录路径
- `--batch`: 指定批次名称，为空则处理所有批次
- `--params`: 要处理的参数列表，默认处理电流和电阻参数
- `--regenerate`: 是否在调整单位后重新生成HTML报告

File: cp_analyzer_project/data/data1/rawdata/C141321.02-CPTSTE12-250213-195122@CP_018.TXT (part 1 of 3)
Program name	H2196AB_E4_A01_CP1.dll
Lot number	C141321.02-CPTSTE12-250213-195122@CP
Wafer number	18
Date	2025/02/13
Time	19:56:10

No.U	X	Y	Bin	CONT@D	CONT@G	CONT@S	IGSS1	IGSSR1	BVDSS1	BVDSS2	DELTABV	IDSS1	VTH	RDSON1	VFSDS	IGSS2	IGSSR2
LimitU				0.5V	0.5V	0.5V	100nA	100nA	900V	900V	50V	5uA	5V	38mohm	1V	60nA	60nA
LimitL				-0.5V	-0.5V	-0.5V	0nA	0nA	660V	660V	-10V	0uA	3.5V	10mohm	0V	0nA	0nA
Bias 1				 	 	 	 	 	250uA	1mA	 	 	3mA	1A	 	 	 
Bias 2				 	 	 	 	 	 	 	 	 	 	 	1A	 	 
Bias 3				2V	 	 	 	 	 	 	 	653V	 	 	 	 	 
Bias 4				 	2V	 	30V	-30V	 	 	 	 	 	10V	0V	20V	-20V
Bias 5				1000uS	8000uS	8000uS	12000uS	12000uS	10000uS	8000uS	1000uS	10000uS	2000uS	50000uS	5000uS	12000uS	12000uS
Bias 6				 	 	 	 	 	 	 	 	 	 	 	 	 	 
5	29	6	5	1.31000E-002	1.10000E-002	7.20000E-003	1.05140E-009	2.79820E-009	5.95037E+002
8	27	6	1	1.36000E-002	1.13000E-002	7.40000E-003	5.55000E-010	2.80750E-009	7.07487E+002	7.13719E+002	6.23220E+000	1.33510E-006	4.03200E+000	3.34200E-002	6.32500E-001	4.99700E-010	5.60000E-012
12	25	6	1	1.35000E-002	1.13000E-002	7.50000E-003	6.74400E-010	2.31350E-009	7.16283E+002	7.25922E+002	9.63900E+000	1.23630E-006	4.01360E+000	3.33649E-002	6.32200E-001	3.10300E-010	8.57000E-011
16	23	6	1	1.36000E-002	1.13000E-002	7.40000E-003	3.95700E-010	3.02530E-009	7.21565E+002	7.29550E+002	7.98520E+000	1.20650E-006	4.02290E+000	3.34384E-002	6.32000E-001	6.40900E-010	1.41900E-010
20	21	6	1	1.35000E-002	1.12000E-002	7.40000E-003	5.71300E-010	2.13320E-009	7.25688E+002	7.32234E+002	6.54670E+000	1.14790E-006	4.03110E+000	3.32973E-002	6.32200E-001	2.91300E-010	2.31600E-010
24	19	6	1	1.35000E-002	1.13000E-002	7.40000E-003	3.37200E-010	3.18220E-009	7.20792E+002	7.30331E+002	9.53960E+000	1.19430E-006	4.01420E+000	3.34018E-002	6.32200E-001	5.43900E-010	1.28100E-010
28	17	6	1	1.36000E-002	1.13000E-002	7.40000E-003	1.28800E-010	2.88480E-009	7.15818E+002	7.21720E+002	5.90240E+000	1.20990E-006	4.02380E+000	3.33705E-002	6.32900E-001	4.59000E-011	1.04900E-010
32	15	6	5	1.36000E-002	1.12000E-002	7.40000E-003	6.32000E-011	3.26180E-009	6.30999E+002
40	11	8	1	1.36000E-002	1.14000E-002	7.40000E-003	9.99900E-010	2.85670E-009	7.03520E+002	7.09300E+002	5.77920E+000	1.25110E-006	4.05250E+000	3.36352E-002	6.33900E-001	6.47000E-010	2.74900E-010
44	13	8	1	1.35000E-002	1.15000E-002	7.40000E-003	5.31500E-010	2.34630E-009	7.31002E+002	7.36998E+002	5.99540E+000	1.06190E-006	4.05340E+000	3.33391E-002	6.32500E-001	2.90600E-010	1.91100E-010
48	15	8	1	1.35000E-002	1.14000E-002	7.40000E-003	4.80000E-010	2.37900E-009	7.33499E+002	7.40645E+002	7.14570E+000	9.88700E-007	4.06760E+000	3.34955E-002	6.32900E-001	4.42600E-010	3.07400E-010
52	17	8	1	1.36000E-002	1.14000E-002	7.40000E-003	3.93400E-010	3.20800E-009	7.24499E+002	7.33610E+002	9.11150E+000	1.12110E-006	4.11750E+000	3.42558E-002	6.33100E-001	6.62200E-010	1.06800E-010
56	19	8	1	1.35000E-002	1.12000E-002	7.40000E-003	6.08800E-010	2.55000E-009	7.11323E+002	7.25339E+002	1.40165E+001	1.32000E-006	4.09050E+000	3.44644E-002	6.32200E-001	7.63400E-010	1.09100E-010
60	21	8	1	1.35000E-002	1.13000E-002	7.40000E-003	1.24100E-010	2.25490E-009	7.07638E+002	7.22534E+002	1.48964E+001	1.30300E-006	4.09040E+000	3.44732E-002	6.32800E-001	6.71800E-010	1.71400E-010
64	23	8	1	1.35000E-002	1.12000E-002	7.40000E-003	1.59200E-010	2.23390E-009	7.00248E+002	7.16705E+002	1.64576E+001	2.73450E-006	4.12040E+000	3.45666E-002	6.32800E-001	3.64100E-010	1.01600E-010
68	25	8	8	1.36000E-002	1.13000E-002	7.40000E-003	9.83000E-011	2.53590E-009	6.91108E+002	7.11635E+002	2.05272E+001	1.38207E-005
72	27	8	1	1.36000E-002	1.13000E-002	7.40000E-003	1.22460E-009	2.30640E-009	7.16051E+002	7.25431E+002	9.38040E+000	1.29240E-006	4.09730E+000	3.43386E-002	6.32300E-001	9.38000E-010	5.46000E-011
76	29	8	1	1.35000E-002	1.13000E-002	7.40000E-003	6.25200E-010	2.83800E-009	7.22133E+002	7.30487E+002	8.35450E+000	1.11090E-006	4.10450E+000	3.36298E-002	6.32800E-001	4.42100E-010	7.00000E-012
80	31	8	1	1.35000E-002	1.12000E-002	7.40000E-003	9.83500E-010	2.67410E-009	7.19207E+002	7.27794E+002	8.58670E+000	1.18610E-006	4.05100E+000	3.34915E-002	6.32100E-001	1.20600E-010	2.11700E-010
84	33	8	1	1.32000E-002	1.11000E-002	7.20000E-003	8.33600E-010	3.17280E-009	6.95172E+002	7.02103E+002	6.93040E+000	1.46940E-006	4.01280E+000	3.36789E-002	6.32800E-001	5.22400E-010	9.58000E-011
89	35	10	1	1.35000E-002	1.12000E-002	7.40000E-003	4.73000E-010	3.09320E-009	7.23016E+002	7.31589E+002	8.57310E+000	1.16550E-006	3.99290E+000	3.33817E-002	6.32000E-001	4.29400E-010	3.04000E-011
93	33	10	1	1.36000E-002	1.12000E-002	7.40000E-003	9.88100E-010	3.05810E-009	7.30844E+002	7.35480E+002	4.63590E+000	1.02400E-006	4.00500E+000	3.35723E-002	6.32300E-001	1.17500E-010	4.00000E-012
97	31	10	1	1.35000E-002	1.11000E-002	7.40000E-003	7.07200E-010	2.19170E-009	7.04477E+002	7.20754E+002	1.62775E+001	1.36600E-006	4.02810E+000	3.44303E-002	6.32400E-001	5.90000E-012	1.94800E-010
101	29	10	1	1.35000E-002	1.13000E-002	7.40000E-003	8.03200E-010	3.02530E-009	6.97015E+002	7.16788E+002	1.97731E+001	3.41730E-006	4.01290E+000	3.44879E-002	6.32100E-001	1.31400E-010	2.32300E-010
105	27	10	1	1.35000E-002	1.13000E-002	7.40000E-003	7.68000E-010	1.69060E-009	7.06743E+002	7.22252E+002	1.55085E+001	1.37110E-006	3.99120E+000	3.43123E-002	6.32000E-001	5.22000E-011	1.67900E-010
109	25	10	1	1.35000E-002	1.14000E-002	7.40000E-003	8.24200E-010	2.13320E-009	7.01476E+002	7.19176E+002	1.77001E+001	1.41610E-006	3.99070E+000	3.40930E-002	6.32500E-001	1.02820E-009	3.13300E-010
113	23	10	1	1.35000E-002	1.14000E-002	7.40000E-003	2.62300E-010	2.24320E-009	7.13568E+002	7.26521E+002	1.29531E+001	1.26360E-006	3.96370E+000	3.38887E-002	6.32200E-001	4.45100E-010	1.57800E-010
117	21	10	1	1.35000E-002	1.13000E-002	7.40000E-003	5.78400E-010	2.71860E-009	7.21756E+002	7.31287E+002	9.53120E+000	1.15060E-006	3.96990E+000	3.38920E-002	6.32300E-001	6.53500E-010	4.77000E-010
121	19	10	1	1.35000E-002	1.13000E-002	7.40000E-003	4.68000E-011	1.93410E-009	7.14973E+002	7.28744E+002	1.37718E+001	1.22040E-006	3.98790E+000	3.40965E-002	6.33100E-001	3.61000E-011	1.54500E-010
125	17	10	1	1.36000E-002	1.13000E-002	7.40000E-003	4.68000E-011	2.50310E-009	7.22206E+002	7.33324E+002	1.11183E+001	1.15510E-006	3.99870E+000	3.42668E-002	6.32500E-001	2.43300E-010	2.72000E-011
129	15	10	1	1.36000E-002	1.15000E-002	7.40000E-003	9.15600E-010	3.10260E-009	7.27289E+002	7.37005E+002	9.71640E+000	1.09410E-006	4.02230E+000	3.42487E-002	6.32400E-001	7.11100E-010	2.92900E-010
133	13	10	1	1.35000E-002	1.16000E-002	7.40000E-003	9.62400E-010	2.20580E-009	7.18662E+002	7.32234E+002	1.35720E+001	1.14230E-006	4.01180E+000	3.43221E-002	6.33100E-001	4.54000E-010	2.06500E-010
137	11	10	1	1.36000E-002	1.14000E-002	7.50000E-003	9.99900E-010	2.59450E-009	7.35086E+002	7.38892E+002	3.80610E+000	9.88900E-007	4.02220E+000	3.35834E-002	6.32500E-001	5.39300E-010	1.40300E-010
141	9	10	1	1.35000E-002	1.16000E-002	7.50000E-003	6.25200E-010	2.33920E-009	7.30567E+002	7.38025E+002	7.45760E+000	1.07960E-006	4.00320E+000	3.34167E-002	6.32500E-001	9.09500E-010	1.51700E-010
148	6	12	8	1.36000E-002	1.15000E-002	7.40000E-003	9.95200E-010	3.75120E-009	6.70067E+002	6.83514E+002	1.34472E+001	1.38230E-005
152	8	12	1	1.35000E-002	1.16000E-002	7.50000E-003	1.87000E-011	3.24540E-009	7.29791E+002	7.31938E+002	2.14770E+000	1.05410E-006	4.03390E+000	3.34606E-002	6.32500E-001	5.78000E-011	1.87000E-011
156	10	12	1	1.35000E-002	1.14000E-002	7.40000E-003	1.19400E-010	2.54760E-009	7.25721E+002	7.36980E+002	1.12599E+001	1.07480E-006	4.07150E+000	3.41269E-002	6.32400E-001	1.77500E-010	1.96900E-010
160	12	12	1	1.35000E-002	1.14000E-002	7.40000E-003	8.80400E-010	3.53340E-009	7.30871E+002	7.41054E+002	1.01827E+001	1.04460E-006	4.04080E+000	3.39992E-002	6.32900E-001	2.43100E-010	2.22000E-011
164	14	12	1	1.35000E-002	1.14000E-002	7.40000E-003	1.11930E-009	2.39540E-009	7.29431E+002	7.39643E+002	1.02121E+001	1.06090E-006	3.99090E+000	3.38130E-002	6.32600E-001	8.22800E-010	2.41000E-011
168	16	12	1	1.34000E-002	1.14000E-002	7.40000E-003	7.44600E-010	2.84030E-009	7.23532E+002	7.35676E+002	1.21435E+001	1.13170E-006	4.02440E+000	3.37307E-002	6.32500E-001	3.63900E-010	1.33900E-010
172	18	12	1	1.36000E-002	1.14000E-002	7.40000E-003	1.35800E-010	2.10270E-009	7.25325E+002	7.34828E+002	9.50310E+000	1.10540E-006	4.05630E+000	3.35649E-002	6.32700E-001	1.01320E-009	2.73700E-010
176	20	12	1	1.36000E-002	1.12000E-002	7.40000E-003	2.95000E-010	2.29710E-009	7.22845E+002	7.34004E+002	1.11593E+001	1.14600E-006	4.04330E+000	3.34375E-002	6.31800E-001	3.28100E-010	4.87000E-010
180	22	12	1	1.36000E-002	1.13000E-002	7.50000E-003	4.73000E-010	1.87090E-009	7.16666E+002	7.30507E+002	1.38410E+001	1.19900E-006	4.09440E+000	3.33318E-002	6.32000E-001	3.69700E-010	3.53300E-010
184	24	12	1	1.35000E-002	1.13000E-002	7.40000E-003	4.96400E-010	2.76540E-009	7.24026E+002	7.33947E+002	9.92170E+000	1.12140E-006	4.04700E+000	3.33782E-002	6.32000E-001	3.24500E-010	4.09100E-010
188	26	12	1	1.35000E-002	1.12000E-002	7.40000E-003	5.26900E-010	2.56400E-009	7.18268E+002	7.30129E+002	1.18602E+001	1.15510E-006	3.96000E+000	3.36257E-002	6.32700E-001	3.58300E-010	2.79000E-011
192	28	12	1	1.35000E-002	1.14000E-002	7.40000E-003	4.19100E-010	2.51950E-009	7.15076E+002	7.28417E+002	1.33410E+001	1.24780E-006	4.00490E+000	3.38554E-002	6.32100E-001	2.22200E-010	6.46000E-011
196	30	12	1	1.35000E-002	1.13000E-002	7.40000E-003	8.21900E-010	2.42350E-009	7.19528E+002	7.30405E+002	1.08764E+001	1.21050E-006	4.03080E+000	3.38355E-002	6.32500E-001	4.96200E-010	3.02000E-011
200	32	12	1	1.35000E-002	1.13000E-002	7.50000E-003	9.48300E-010	2.68340E-009	7.12847E+002	7.27196E+002	1.43486E+001	1.27620E-006	3.98070E+000	3.39017E-002	6.32600E-001	7.92900E-010	2.80000E-012
204	34	12	1	1.35000E-002	1.12000E-002	7.40000E-003	7.32900E-010	2.19640E-009	7.24293E+002	7.35917E+002	1.16244E+001	1.06920E-006	4.06870E+000	3.38115E-002	6.32800E-001	6.14400E-010	2.99000E-010
208	36	12	1	1.36000E-002	1.13000E-002	7.50000E-003	5.45600E-010	2.62960E-009	7.34146E+002	7.36348E+002	2.20190E+000	1.01420E-006	4.06130E+000	3.30000E-002	6.32300E-001	2.98300E-010	1.53800E-010
212	38	12	1	1.35000E-002	1.08000E-002	7.00000E-003	4.35500E-010	2.84970E-009	6.84983E+002	6.92944E+002	7.96090E+000	1.41970E-006	3.96440E+000	3.37913E-002	6.33200E-001	2.35300E-010	6.25000E-010
214	39	14	1	1.34000E-002	1.07000E-002	7.00000E-003	5.87700E-010	4.09310E-009	6.82468E+002	6.91326E+002	8.85820E+000	1.43090E-006	4.02720E+000	3.38959E-002	6.32800E-001	4.53600E-010	1.96700E-010
216	37	14	1	1.35000E-002	1.12000E-002	7.40000E-003	8.59400E-010	3.13540E-009	7.34069E+002	7.36599E+002	2.52970E+000	9.88500E-007	4.09350E+000	3.31874E-002	6.32500E-001	3.44000E-010	4.82000E-011
220	35	14	3	1.36000E-002	1.13000E-002	7.40000E-003	1.39050E-005
224	33	14	1	1.35000E-002	1.13000E-002	7.40000E-003	5.31500E-010	2.99490E-009	7.23870E+002	7.31729E+002	7.85970E+000	1.13940E-006	4.07770E+000	3.41950E-002	6.32300E-001	4.12400E-010	4.13100E-010
228	31	14	1	1.35000E-002	1.14000E-002	7.40000E-003	1.19420E-009	2.47040E-009	7.14895E+002	7.27777E+002	1.28827E+001	1.21530E-006	4.06970E+000	3.39178E-002	6.32700E-001	2.72800E-010	3.62700E-010
232	29	14	1	1.35000E-002	1.13000E-002	7.40000E-003	4.87000E-010	2.93400E-009	7.22553E+002	7.34113E+002	1.15594E+001	1.13520E-006	3.99630E+000	3.35599E-002	6.32100E-001	1.88300E-010	5.90000E-012
236	27	14	1	1.35000E-002	1.15000E-002	7.40000E-003	7.56300E-010	2.58280E-009	7.23073E+002	7.36614E+002	1.35404E+001	1.06180E-006	4.08610E+000	3.31026E-002	6.32800E-001	5.80000E-010	1.00000E-010
240	25	14	1	1.34000E-002	1.14000E-002	7.40000E-003	5.83100E-010	2.24790E-009	7.15330E+002	7.29237E+002	1.39069E+001	1.18230E-006	4.12810E+000	3.29220E-002	6.32000E-001	4.26900E-010	2.93000E-011
244	23	14	1	1.35000E-002	1.15000E-002	7.40000E-003	8.82800E-010	2.30640E-009	7.12162E+002	7.22923E+002	1.07614E+001	1.18700E-006	4.13490E+000	3.27879E-002	6.32400E-001	3.70400E-010	1.05800E-010
248	21	14	1	1.35000E-002	1.12000E-002	7.40000E-003	5.85400E-010	2.55470E-009	7.15667E+002	7.26051E+002	1.03838E+001	1.21860E-006	4.18790E+000	3.29533E-002	6.31600E-001	9.60000E-011	2.51700E-010
252	19	14	1	1.35000E-002	1.13000E-002	7.40000E-003	6.95400E-010	2.67640E-009	7.15060E+002	7.27528E+002	1.24682E+001	1.20370E-006	4.17450E+000	3.29740E-002	6.32000E-001	7.54700E-010	2.44200E-010
256	17	14	1	1.35000E-002	1.12000E-002	7.40000E-003	5.97100E-010	2.76310E-009	7.19747E+002	7.32778E+002	1.30302E+001	1.12410E-006	4.09170E+000	3.33249E-002	6.32600E-001	5.95700E-010	7.00000E-012
260	15	14	1	1.35000E-002	1.12000E-002	7.50000E-003	8.68700E-010	2.73730E-009	7.28507E+002	7.39035E+002	1.05282E+001	1.09480E-006	4.07340E+000	3.36217E-002	6.32200E-001	7.62400E-010	3.37000E-010
264	13	14	1	1.35000E-002	1.15000E-002	7.50000E-003	8.50000E-010	1.94120E-009	7.21048E+002	7.34410E+002	1.33617E+001	1.13650E-006	4.07900E+000	3.37786E-002	6.32800E-001	3.72500E-010	5.34000E-011
268	11	14	1	1.36000E-002	1.14000E-002	7.40000E-003	7.68000E-010	2.62490E-009	7.11246E+002	7.25047E+002	1.38014E+001	1.23270E-006	4.03110E+000	3.43999E-002	6.32300E-001	2.48000E-010	3.24100E-010
272	9	14	1	1.35000E-002	1.14000E-002	7.50000E-003	5.52600E-010	3.01830E-009	7.17405E+002	7.30852E+002	1.34469E+001	1.14990E-006	4.12020E+000	3.43169E-002	6.32800E-001	1.79600E-010	5.27600E-010
276	7	14	1	1.36000E-002	1.13000E-002	7.40000E-003	6.41600E-010	2.83560E-009	7.23979E+002	7.30306E+002	6.32630E+000	1.08050E-006	4.12570E+000	3.35879E-002	6.32800E-001	6.74600E-010	4.59000E-011
280	5	14	5	1.36000E-002	1.12000E-002	7.50000E-003	7.49000E-011	3.36720E-009	6.15472E+002
284	5	16	4	1.35000E-002	1.12000E-002	7.40000E-003	1.08880E-009	2.22145E-007
288	7	16	1	1.35000E-002	1.12000E-002	7.40000E-003	6.93100E-010	3.02530E-009	7.20770E+002	7.27913E+002	7.14250E+000	1.11850E-006	4.12820E+000	3.37787E-002	6.32500E-001	3.87100E-010	6.63100E-010
292	9	16	1	1.35000E-002	1.12000E-002	7.40000E-003	5.87700E-010	3.28520E-009	7.06178E+002	7.24807E+002	1.86289E+001	1.24470E-006	4.12600E+000	3.44695E-002	6.32500E-001	4.09500E-010	3.27800E-010
296	11	16	1	1.35000E-002	1.12000E-002	7.40000E-003	9.85800E-010	2.47500E-009	7.05602E+002	7.22170E+002	1.65680E+001	1.33880E-006	4.09620E+000	3.44416E-002	6.32300E-001	5.44600E-010	2.57800E-010
300	13	16	1	1.35000E-002	1.12000E-002	7.40000E-003	1.20360E-009	2.93160E-009	7.13017E+002	7.27654E+002	1.46375E+001	1.24370E-006	4.07040E+000	3.39275E-002	6.32700E-001	7.08300E-010	4.54000E-010
304	15	16	1	1.35000E-002	1.11000E-002	7.40000E-003	1.00220E-009	2.27600E-009	7.24474E+002	7.35783E+002	1.13086E+001	1.07780E-006	4.11240E+000	3.33522E-002	6.32600E-001	8.34100E-010	3.54300E-010
308	17	16	1	1.35000E-002	1.11000E-002	7.40000E-003	1.01620E-009	2.28300E-009	7.19392E+002	7.29430E+002	1.00372E+001	1.16700E-006	4.21850E+000	3.29863E-002	6.32100E-001	9.71300E-010	8.06000E-011
312	19	16	1	1.35000E-002	1.12000E-002	7.40000E-003	5.26900E-010	2.15890E-009	7.09557E+002	7.23633E+002	1.40754E+001	1.21640E-006	4.23290E+000	3.29372E-002	6.32300E-001	6.18200E-010	4.89400E-010
316	21	16	1	1.35000E-002	1.12000E-002	7.50000E-003	9.39000E-010	2.03480E-009	7.07905E+002	7.16969E+002	9.06380E+000	1.27710E-006	4.26210E+000	3.26117E-002	6.31300E-001	1.42800E-010	9.74000E-011
320	23	16	1	1.35000E-002	1.13000E-002	7.40000E-003	8.10200E-010	2.64360E-009	7.06808E+002	7.15626E+002	8.81760E+000	1.29130E-006	4.25670E+000	3.26528E-002	6.31300E-001	2.64100E-010	5.01300E-010
324	25	16	1	1.35000E-002	1.13000E-002	7.40000E-003	4.07400E-010	2.12150E-009	7.10476E+002	7.25775E+002	1.52988E+001	1.16790E-006	4.21080E+000	3.28742E-002	6.32700E-001	6.28000E-010	2.79000E-011
328	27	16	1	1.36000E-002	1.13000E-002	7.40000E-003	3.44200E-010	2.38370E-009	7.23578E+002	7.33384E+002	9.80540E+000	1.08040E-006	4.12830E+000	3.28541E-002	6.32000E-001	4.00400E-010	2.36700E-010
332	29	16	1	1.35000E-002	1.12000E-002	7.40000E-003	4.80000E-010	2.62490E-009	7.24813E+002	7.36303E+002	1.14900E+001	1.06320E-006	4.07560E+000	3.34149E-002	6.32300E-001	5.87000E-010	8.36000E-011
336	31	16	1	1.35000E-002	1.13000E-002	7.40000E-003	1.01390E-009	2.79820E-009	7.22685E+002	7.34733E+002	1.20477E+001	1.10210E-006	4.07440E+000	3.38098E-002	6.32800E-001	5.14900E-010	3.01600E-010
340	33	16	1	1.35000E-002	1.14000E-002	7.40000E-003	1.00690E-009	1.94580E-009	7.28168E+002	7.35676E+002	7.50890E+000	1.10610E-006	4.09510E+000	3.40324E-002	6.32300E-001	1.87800E-010	3.92400E-010
344	35	16	1	1.35000E-002	1.13000E-002	7.50000E-003	6.32000E-011	2.78180E-009	7.24964E+002	7.34345E+002	9.38090E+000	1.07010E-006	4.11530E+000	3.41848E-002	6.32500E-001	2.00700E-010	1.42600E-010
348	37	16	1	1.35000E-002	1.12000E-002	7.40000E-003	4.02800E-010	2.89890E-009	7.32787E+002	7.36734E+002	3.94790E+000	9.89400E-007	4.11750E+000	3.32955E-002	6.32700E-001	2.46600E-010	2.96200E-010
352	39	16	1	1.34000E-002	1.07000E-002	7.00000E-003	4.68300E-010	2.81460E-009	7.07512E+002	7.12701E+002	5.18910E+000	1.21030E-006	4.07910E+000	3.36668E-002	6.33000E-001	1.96900E-010	6.49600E-010
354	38	18	1	1.34000E-002	1.07000E-002	7.00000E-003	9.22600E-010	2.53590E-009	7.30829E+002	7.34621E+002	3.79210E+000	1.02970E-006	4.15560E+000	3.31110E-002	6.33500E-001	5.47500E-010	3.36700E-010
356	36	18	1	1.35000E-002	1.12000E-002	7.40000E-003	6.15800E-010	2.37900E-009	7.40681E+002	7.42445E+002	1.76370E+000	9.04200E-007	4.13310E+000	3.32603E-002	6.33200E-001	1.05280E-009	1.75900E-010
360	34	18	1	1.35000E-002	1.11000E-002	7.40000E-003	3.55900E-010	2.42820E-009	7.23606E+002	7.34359E+002	1.07529E+001	1.03810E-006	4.13170E+000	3.41588E-002	6.33200E-001	5.75800E-010	3.65800E-010
364	32	18	1	1.35000E-002	1.12000E-002	7.40000E-003	1.63900E-010	2.62960E-009	7.25625E+002	7.34529E+002	8.90450E+000	1.05910E-006	4.12780E+000	3.39930E-002	6.32500E-001	3.53300E-010	7.34300E-010
368	30	18	1	1.35000E-002	1.11000E-002	7.40000E-003	8.92100E-010	2.75840E-009	7.33681E+002	7.40843E+002	7.16240E+000	9.88900E-007	4.08470E+000	3.35622E-002	6.32700E-001	3.75000E-011	4.91300E-010
372	28	18	1	1.36000E-002	1.11000E-002	7.40000E-003	2.99700E-010	2.14490E-009	7.23834E+002	7.36392E+002	1.25577E+001	1.01890E-006	4.11170E+000	3.32858E-002	6.33100E-001	6.16800E-010	3.89900E-010
376	26	18	1	1.35000E-002	1.12000E-002	7.40000E-003	1.20360E-009	2.29710E-009	7.24193E+002	7.32529E+002	8.33590E+000	1.07370E-006	4.21440E+000	3.28881E-002	6.32200E-001	4.41600E-010	3.26900E-010
380	24	18	1	1.35000E-002	1.11000E-002	7.40000E-003	5.85400E-010	2.25260E-009	7.20712E+002	7.31028E+002	1.03167E+001	1.11140E-006	4.23980E+000	3.27527E-002	6.32400E-001	6.67600E-010	3.48200E-010
384	22	18	1	1.36000E-002	1.11000E-002	7.40000E-003	5.29200E-010	2.21980E-009	7.11287E+002	7.27168E+002	1.58804E+001	1.22020E-006	4.24310E+000	3.29167E-002	6.31700E-001	8.35200E-010	3.10500E-010
388	20	18	1	1.35000E-002	1.11000E-002	7.40000E-003	7.77400E-010	2.31110E-009	7.16837E+002	7.27819E+002	1.09814E+001	1.18480E-006	4.26320E+000	3.28103E-002	6.32000E-001	6.61300E-010	6.70600E-010
392	18	18	1	1.35000E-002	1.12000E-002	7.40000E-003	1.28800E-010	2.45160E-009	7.21866E+002	7.30877E+002	9.01080E+000	1.12150E-006	4.21670E+000	3.30070E-002	6.32200E-001	7.77600E-010	1.24000E-011
396	16	18	1	1.36000E-002	1.11000E-002	7.40000E-003	1.99000E-010	1.96930E-009	7.14772E+002	7.29406E+002	1.46333E+001	1.17050E-006	4.16810E+000	3.35895E-002	6.32900E-001	1.11500E-010	6.34100E-010
400	14	18	1	1.36000E-002	1.11000E-002	7.40000E-003	2.08400E-010	2.95510E-009	7.14124E+002	7.26425E+002	1.23012E+001	1.20040E-006	4.13200E+000	3.38366E-002	6.32800E-001	1.29000E-010	2.64100E-010
404	12	18	1	1.35000E-002	1.11000E-002	7.40000E-003	1.89700E-010	2.79120E-009	7.10864E+002	7.26662E+002	1.57983E+001	1.18690E-006	4.11740E+000	3.41275E-002	6.33400E-001	3.98100E-010	5.56800E-010
408	10	18	8	1.34000E-002	1.12000E-002	7.40000E-003	5.15100E-010	2.71150E-009	6.93629E+002	7.14383E+002	2.07546E+001	1.38248E-005
412	8	18	1	1.36000E-002	1.12000E-002	7.40000E-003	2.88000E-010	2.72790E-009	7.23973E+002	7.30099E+002	6.12540E+000	1.09070E-006	4.19670E+000	3.40300E-002	6.32900E-001	1.48900E-010	3.83500E-010
416	6	18	1	1.36000E-002	1.11000E-002	7.40000E-003	8.75700E-010	2.81690E-009	7.12745E+002	7.21444E+002	8.69910E+000	1.24720E-006	4.12720E+000	3.37597E-002	6.32900E-001	8.36000E-011	1.98100E-010
420	7	20	1	1.35000E-002	1.08000E-002	7.10000E-003	9.01500E-010	1.63629E-008	7.09957E+002	7.14804E+002	4.84740E+000	1.23990E-006	4.12210E+000	3.37122E-002	6.33400E-001	9.37600E-010	6.40400E-010
423	9	20	1	1.35000E-002	1.11000E-002	7.40000E-003	1.15670E-009	3.11900E-009	7.32279E+002	7.39040E+002	6.76050E+000	1.00640E-006	4.12840E+000	3.35318E-002	6.32600E-001	7.87000E-010	1.64600E-010
427	11	20	1	1.35000E-002	1.11000E-002	7.40000E-003	7.14200E-010	2.65530E-009	7.17368E+002	7.29805E+002	1.24370E+001	1.22580E-006	4.10840E+000	3.43898E-002	6.32600E-001	2.24300E-010	6.56000E-011
431	13	20	1	1.35000E-002	1.11000E-002	7.40000E-003	5.29200E-010	2.62020E-009	7.01666E+002	7.20863E+002	1.91968E+001	1.37930E-006	4.07730E+000	3.43958E-002	6.32600E-001	6.49300E-010	5.08000E-011
435	15	20	1	1.36000E-002	1.11000E-002	7.40000E-003	7.02000E-011	2.24560E-009	7.18626E+002	7.30036E+002	1.14106E+001	1.17190E-006	4.06810E+000	3.39509E-002	6.32900E-001	7.21200E-010	6.06500E-010
439	17	20	1	1.35000E-002	1.11000E-002	7.40000E-003	2.43500E-010	2.24320E-009	7.18812E+002	7.29054E+002	1.02418E+001	1.18070E-006	4.07120E+000	3.37911E-002	6.32800E-001	1.32100E-010	6.95400E-010
443	19	20	1	1.35000E-002	1.11000E-002	7.40000E-003	1.00690E-009	1.95520E-009	7.17641E+002	7.31595E+002	1.39531E+001	1.19760E-006	4.12370E+000	3.37125E-002	6.32300E-001	8.42500E-010	2.49600E-010
447	21	20	1	1.35000E-002	1.11000E-002	7.40000E-003	1.05600E-009	2.60620E-009	7.25278E+002	7.36059E+002	1.07816E+001	1.06730E-006	4.12950E+000	3.32858E-002	6.32800E-001	3.96000E-010	4.50800E-010
451	23	20	1	1.35000E-002	1.12000E-002	7.50000E-003	4.30800E-010	2.21750E-009	7.22552E+002	7.34281E+002	1.17285E+001	1.07890E-006	4.13340E+000	3.31960E-002	6.32900E-001	3.77500E-010	8.64500E-010
455	25	20	1	1.35000E-002	1.11000E-002	7.40000E-003	7.32900E-010	2.00910E-009	7.24196E+002	7.37136E+002	1.29400E+001	1.08720E-006	4.09980E+000	3.33813E-002	6.32400E-001	5.55400E-010	5.98500E-010
459	27	20	1	1.36000E-002	1.12000E-002	7.50000E-003	4.35500E-010	2.65070E-009	7.32593E+002	7.40301E+002	7.70850E+000	1.01720E-006	4.03260E+000	3.34550E-002	6.32500E-001	5.65700E-010	1.16100E-010
463	29	20	1	1.35000E-002	1.12000E-002	7.40000E-003	3.28000E-011	2.49610E-009	7.30136E+002	7.39234E+002	9.09740E+000	1.03280E-006	4.03920E+000	3.37119E-002	6.32700E-001	7.33000E-011	4.52000E-011
467	31	20	1	1.35000E-002	1.12000E-002	7.40000E-003	4.00400E-010	2.37900E-009	7.21954E+002	7.34167E+002	1.22131E+001	1.17060E-006	4.05080E+000	3.42247E-002	6.31900E-001	1.47100E-010	5.17700E-010
471	33	20	1	1.36000E-002	1.12000E-002	7.40000E-003	9.43700E-010	2.48670E-009	7.35879E+002	7.44408E+002	8.52940E+000	9.84200E-007	4.07180E+000	3.40263E-002	6.32500E-001	6.60000E-012	3.07900E-010
475	35	20	1	1.35000E-002	1.12000E-002	7.40000E-003	6.06500E-010	2.77240E-009	7.36313E+002	7.38328E+002	2.01420E+000	9.38300E-007	4.09940E+000	3.32914E-002	6.32800E-001	1.68100E-010	3.52600E-010
479	37	20	1	1.36000E-002	1.06000E-002	6.70000E-003	4.96400E-010	2.40480E-009	7.28527E+002	7.31945E+002	3.41780E+000	1.04350E-006	4.12370E+000	3.32607E-002	6.33100E-001	3.36000E-010	4.17300E-010
480	35	22	1	1.36000E-002	1.06000E-002	6.70000E-003	9.06200E-010	3.10490E-009	7.26999E+002	7.32306E+002	5.30720E+000	1.08380E-006	4.14070E+000	3.32661E-002	6.33200E-001	6.28000E-011	5.86800E-010
481	33	22	1	1.36000E-002	1.12000E-002	7.40000E-003	1.07480E-009	3.25010E-009	7.36385E+002	7.38632E+002	2.24720E+000	9.70800E-007	4.13630E+000	3.32682E-002	6.32500E-001	6.67300E-010	3.11000E-010
485	31	22	1	1.35000E-002	1.12000E-002	7.40000E-003	5.76000E-010	2.11910E-009	7.29996E+002	7.40551E+002	1.05555E+001	1.04040E-006	4.12820E+000	3.41350E-002	6.32500E-001	3.77000E-011	2.03700E-010
489	29	22	1	1.35000E-002	1.12000E-002	7.40000E-003	7.30600E-010	2.41420E-009	7.22370E+002	7.32312E+002	9.94260E+000	1.11950E-006	4.08190E+000	3.42872E-002	6.33100E-001	1.47300E-010	9.62000E-011
493	27	22	1	1.35000E-002	1.12000E-002	7.40000E-003	5.33900E-010	2.01840E-009	7.23346E+002	7.31737E+002	8.39040E+000	1.15110E-006	4.10450E+000	3.42445E-002	6.32800E-001	4.50000E-011	6.93000E-011
497	25	22	1	1.36000E-002	1.11000E-002	7.40000E-003	6.29900E-010	2.06990E-009	7.17820E+002	7.30814E+002	1.29942E+001	1.21800E-006	4.08960E+000	3.41642E-002	6.32700E-001	7.39500E-010	3.36200E-010
501	23	22	1	1.35000E-002	1.11000E-002	7.40000E-003	3.67600E-010	2.34390E-009	7.25476E+002	7.34441E+002	8.96410E+000	1.13220E-006	4.04730E+000	3.38689E-002	6.32600E-001	8.80000E-011	1.67000E-010
505	21	22	1	1.35000E-002	1.11000E-002	7.40000E-003	3.53600E-010	2.90590E-009	7.31048E+002	7.37187E+002	6.13970E+000	1.08910E-006	4.10340E+000	3.37770E-002	6.32600E-001	9.20000E-010	3.79800E-010
509	19	22	1	1.35000E-002	1.11000E-002	7.40000E-003	1.00220E-009	2.99490E-009	7.19550E+002	7.32581E+002	1.30309E+001	1.22640E-006	4.10390E+000	3.42139E-002	6.32200E-001	4.23400E-010	1.48000E-010
513	17	22	1	1.36000E-002	1.11000E-002	7.40000E-003	7.77400E-010	3.07920E-009	7.19147E+002	7.30199E+002	1.10522E+001	1.22470E-006	4.08190E+000	3.43074E-002	6.32200E-001	8.07800E-010	1.20000E-012
517	15	22	1	1.35000E-002	1.11000E-002	7.40000E-003	6.55600E-010	2.57340E-009	7.20045E+002	7.31632E+002	1.15868E+001	1.09820E-006	4.17730E+000	3.41899E-002	6.33800E-001	3.01400E-010	1.07000E-010
521	13	22	1	1.36000E-002	1.11000E-002	7.40000E-003	7.23500E-010	2.83800E-009	7.19649E+002	7.32173E+002	1.25235E+001	1.17160E-006	4.17230E+000	3.43753E-002	6.32600E-001	9.20900E-010	3.69500E-010
525	11	22	1	1.36000E-002	1.10000E-002	7.40000E-003	2.27100E-010	3.06040E-009	7.33824E+002	7.36653E+002	2.82960E+000	9.96700E-007	4.14260E+000	3.34150E-002	6.32600E-001	1.06940E-009	3.00000E-010
529	9	22	1	1.35000E-002	1.08000E-002	7.10000E-003	3.65300E-010	2.33946E-008	7.24048E+002	7.32986E+002	8.93850E+000	1.12670E-006	4.15200E+000	3.33946E-002	6.33100E-001	7.69200E-010	5.08600E-010
532	12	24	1	1.37000E-002	1.05000E-002	6.90000E-003	2.69300E-010	1.55059E-008	7.20700E+002	7.29492E+002	8.79100E+000	1.15470E-006	4.18020E+000	3.35284E-002	6.33400E-001	7.48400E-010	1.25000E-010
534	14	24	1	1.36000E-002	1.08000E-002	7.20000E-003	6.25200E-010	3.31330E-009	7.30066E+002	7.32777E+002	2.71030E+000	1.04890E-006	4.20590E+000	3.33522E-002	6.32900E-001	2.30600E-010	5.33600E-010
537	16	24	1	1.36000E-002	1.11000E-002	7.40000E-003	1.27620E-009	2.90820E-009	7.31156E+002	7.39388E+002	8.23210E+000	1.01140E-006	4.20790E+000	3.36496E-002	6.32900E-001	2.16800E-010	2.83800E-010
541	18	24	1	1.35000E-002	1.11000E-002	7.40000E-003	1.00690E-009	2.66470E-009	7.31083E+002	7.38362E+002	7.27900E+000	1.00520E-006	4.19940E+000	3.39161E-002	6.33500E-001	6.83300E-010	1.28800E-010
545	20	24	1	1.35000E-002	1.12000E-002	7.40000E-003	7.96000E-011	2.80750E-009	7.28574E+002	7.37058E+002	8.48450E+000	1.04840E-006	4.14290E+000	3.40225E-002	6.33200E-001	1.66700E-010	4.01800E-010
549	22	24	1	1.35000E-002	1.12000E-002	7.40000E-003	5.15100E-010	2.99720E-009	7.20766E+002	7.30733E+002	9.96700E+000	1.19920E-006	4.16820E+000	3.40495E-002	6.32500E-001	7.25700E-010	2.40200E-010
553	24	24	1	1.35000E-002	1.12000E-002	7.40000E-003	8.35900E-010	2.43760E-009	7.27935E+002	7.35761E+002	7.82610E+000	1.09530E-006	4.16680E+000	3.41184E-002	6.32500E-001	4.93100E-010	5.33400E-010
557	26	24	1	1.35000E-002	1.12000E-002	7.40000E-003	6.20500E-010	2.23150E-009	7.27002E+002	7.34513E+002	7.51120E+000	1.07790E-006	4.11800E+000	3.40354E-002	6.32700E-001	5.65300E-010	2.44700E-010
561	28	24	1	1.36000E-002	1.12000E-002	7.40000E-003	2.06100E-010	2.39780E-009	7.33029E+002	7.39981E+002	6.95180E+000	1.00030E-006	4.15470E+000	3.35630E-002	6.32800E-001	7.17000E-011	1.19400E-010
565	30	24	1	1.37000E-002	1.07000E-002	6.90000E-003	8.64000E-010	2.48440E-009	7.32596E+002	7.34982E+002	2.38580E+000	1.03500E-006	4.16380E+000	3.32034E-002	6.32800E-001	5.68300E-010	6.25000E-011
567	32	24	1	1.37000E-002	1.04000E-002	6.70000E-003	9.85800E-010	2.74900E-009	7.17396E+002	7.23773E+002	6.37710E+000	1.19060E-006	4.17960E+000	3.35011E-002	6.33100E-001	8.15000E-011	3.75400E-010
568	24	26	1	1.37000E-002	1.04000E-002	6.70000E-003	3.04400E-010	2.51720E-009	7.12656E+002	7.19675E+002	7.01930E+000	1.23760E-006	4.22720E+000	3.34472E-002	6.33200E-001	6.48100E-010	7.79500E-010
569	22	26	1	1.38000E-002	1.06000E-002	6.90000E-003	7.96100E-010	2.37670E-009	7.11796E+002	7.21306E+002	9.50970E+000	1.25940E-006	4.19130E+000	3.34772E-002	6.32900E-001	8.92000E-011	2.46000E-011
571	20	26	1	1.37000E-002	1.06000E-002	6.90000E-003	5.55000E-010	3.10730E-009	7.13711E+002	7.21446E+002	7.73460E+000	1.23770E-006	4.21870E+000	3.33946E-002	6.32900E-001	1.74400E-010	5.37200E-010

9	28	6	1	1.36000E-002	1.28000E-002	8.50000E-003	9.13000E-011	2.93200E-009	6.85381E+002	6.94420E+002	9.03890E+000	1.66960E-006	4.03460E+000	3.37375E-002	6.33300E-001	3.63000E-010	2.50100E-010
13	26	6	1	1.35000E-002	1.32000E-002	8.50000E-003	3.63000E-010	2.42850E-009	7.16477E+002	7.25347E+002	8.86970E+000	1.24120E-006	4.03290E+000	3.32911E-002	6.32800E-001	1.98400E-010	2.45700E-010
17	24	6	1	1.36000E-002	1.31000E-002	8.50000E-003	9.84000E-011	3.05140E-009	7.23239E+002	7.30041E+002	6.80120E+000	1.18430E-006	4.03280E+000	3.34577E-002	6.32500E-001	5.18700E-010	2.03300E-010
21	22	6	1	1.35000E-002	1.28000E-002	8.50000E-003	1.89700E-010	2.28330E-009	7.19628E+002	7.29431E+002	9.80290E+000	1.21240E-006	4.02350E+000	3.35109E-002	6.32500E-001	1.60900E-010	4.05800E-010
25	20	6	1	1.35000E-002	1.33000E-002	8.50000E-003	9.37000E-011	3.19190E-009	7.23972E+002	7.30892E+002	6.91940E+000	1.16750E-006	4.02850E+000	3.34467E-002	6.32600E-001	4.04200E-010	2.12600E-010
29	18	6	1	1.36000E-002	1.35000E-002	8.50000E-003	3.25500E-010	2.84300E-009	7.23843E+002	7.31263E+002	7.41940E+000	1.14510E-006	4.03710E+000	3.33610E-002	6.33200E-001	1.11200E-010	3.89000E-011
33	16	6	1	1.36000E-002	1.32000E-002	8.50000E-003	3.93400E-010	3.22240E-009	7.00223E+002	7.08912E+002	8.68930E+000	1.38230E-006	4.00950E+000	3.36233E-002	6.33200E-001	6.91000E-011	5.90000E-012
41	12	8	1	1.36000E-002	1.32000E-002	8.50000E-003	6.67400E-010	3.00690E-009	7.31199E+002	7.38965E+002	7.76640E+000	1.07570E-006	4.04670E+000	3.33646E-002	6.32900E-001	5.26400E-010	5.58100E-010
45	14	8	1	1.35000E-002	1.30000E-002	8.50000E-003	1.94400E-010	2.20600E-009	7.34880E+002	7.38771E+002	3.89070E+000	9.91600E-007	4.08800E+000	3.32422E-002	6.33200E-001	1.85900E-010	9.37000E-011
49	16	8	1	1.35000E-002	1.33000E-002	8.50000E-003	1.66300E-010	2.21770E-009	7.24357E+002	7.34916E+002	1.05593E+001	1.09720E-006	4.09610E+000	3.39597E-002	6.33200E-001	3.30400E-010	3.30000E-011
53	18	8	1	1.36000E-002	1.32000E-002	8.50000E-003	4.92000E-011	3.06310E-009	7.22730E+002	7.32783E+002	1.00528E+001	1.15880E-006	4.08800E+000	3.43362E-002	6.32600E-001	5.45200E-010	1.42100E-010
57	20	8	1	1.35000E-002	1.32000E-002	8.50000E-003	2.85700E-010	2.71180E-009	7.12715E+002	7.24131E+002	1.14166E+001	1.29790E-006	4.11310E+000	3.44109E-002	6.33100E-001	6.34900E-010	3.27400E-010
61	22	8	1	1.35000E-002	1.35000E-002	8.50000E-003	3.18500E-010	2.27860E-009	6.93418E+002	7.14270E+002	2.08519E+001	1.49600E-006	4.09830E+000	3.46100E-002	6.33200E-001	5.23400E-010	8.88000E-011
65	24	8	1	1.35000E-002	1.35000E-002	8.50000E-003	2.81000E-010	2.59470E-009	7.01476E+002	7.16388E+002	1.49121E+001	1.44590E-006	4.09480E+000	3.45934E-002	6.32900E-001	2.19200E-010	5.46000E-011
69	26	8	8	1.36000E-002	1.30000E-002	8.50000E-003	4.82400E-010	2.77980E-009	7.00234E+002	7.16178E+002	1.59439E+001	1.38293E-005
73	28	8	1	1.36000E-002	1.30000E-002	8.50000E-003	9.48400E-010	2.49170E-009	7.12226E+002	7.25357E+002	1.31308E+001	1.26320E-006	4.10440E+000	3.40531E-002	6.33100E-001	7.86600E-010	1.30000E-010
77	30	8	1	1.35000E-002	1.32000E-002	8.50000E-003	2.10800E-010	2.96940E-009	7.27546E+002	7.32096E+002	4.55010E+000	1.06420E-006	4.05370E+000	3.34034E-002	6.33000E-001	2.84800E-010	6.93000E-011
81	32	8	1	1.35000E-002	1.31000E-002	8.50000E-003	6.32300E-010	2.86640E-009	7.17948E+002	7.28128E+002	1.01798E+001	1.22980E-006	4.05030E+000	3.35154E-002	6.32600E-001	7.50000E-012	3.58300E-010
90	36	10	1	1.35000E-002	1.33000E-002	8.50000E-003	1.21800E-010	3.48700E-009	6.97299E+002	7.03329E+002	6.03020E+000	1.39540E-006	3.96640E+000	3.37404E-002	6.33100E-001	2.98800E-010	4.03000E-011
94	34	10	1	1.36000E-002	1.35000E-002	8.50000E-003	6.74400E-010	3.24110E-009	7.23454E+002	7.30119E+002	6.66510E+000	1.10780E-006	3.99710E+000	3.33956E-002	6.32600E-001	2.65100E-010	2.32300E-010
98	32	10	1	1.35000E-002	1.33000E-002	8.50000E-003	3.23200E-010	2.35120E-009	7.17780E+002	7.28575E+002	1.07946E+001	1.17540E-006	4.00490E+000	3.41358E-002	6.32700E-001	1.50100E-010	2.74900E-010
102	30	10	1	1.35000E-002	1.33000E-002	8.50000E-003	5.83100E-010	3.06550E-009	7.08552E+002	7.20179E+002	1.16268E+001	1.32900E-006	4.03320E+000	3.43102E-002	6.33500E-001	7.70000E-012	3.76800E-010
106	28	10	1	1.35000E-002	1.33000E-002	8.50000E-003	4.94100E-010	2.03970E-009	6.87817E+002	7.12131E+002	2.43139E+001	1.58960E-006	4.00620E+000	3.45142E-002	6.32200E-001	7.56000E-011	1.41400E-010
110	26	10	1	1.35000E-002	1.34000E-002	8.50000E-003	4.66000E-010	2.07490E-009	7.04895E+002	7.20529E+002	1.56345E+001	1.37430E-006	3.98780E+000	3.41596E-002	6.33100E-001	8.89000E-010	1.98400E-010
114	24	10	1	1.35000E-002	1.32000E-002	8.50000E-003	6.79000E-011	2.19900E-009	7.12952E+002	7.25218E+002	1.22667E+001	1.20440E-006	3.97890E+000	3.38953E-002	6.33400E-001	3.23600E-010	1.80800E-010
118	22	10	1	1.35000E-002	1.34000E-002	8.50000E-003	1.35800E-010	2.74930E-009	7.10604E+002	7.26061E+002	1.54571E+001	1.28040E-006	3.97510E+000	3.39597E-002	6.32700E-001	5.30900E-010	4.25000E-010
122	20	10	1	1.35000E-002	1.36000E-002	8.60000E-003	4.19200E-010	2.26690E-009	7.18566E+002	7.29414E+002	1.08478E+001	1.17910E-006	3.98180E+000	3.39601E-002	6.33100E-001	1.09400E-010	2.96700E-010
126	18	10	1	1.36000E-002	1.42000E-002	8.50000E-003	3.98100E-010	2.73760E-009	7.24840E+002	7.33585E+002	8.74500E+000	1.11430E-006	3.99580E+000	3.41132E-002	6.33000E-001	9.84000E-011	3.25700E-010
130	16	10	1	1.36000E-002	1.42000E-002	8.50000E-003	5.73700E-010	3.25280E-009	7.18698E+002	7.32294E+002	1.35959E+001	1.22250E-006	4.01810E+000	3.43491E-002	6.32600E-001	5.31600E-010	5.48200E-010
134	14	10	1	1.35000E-002	1.45000E-002	8.50000E-003	6.72100E-010	2.59010E-009	7.20178E+002	7.31017E+002	1.08392E+001	1.17310E-006	4.02040E+000	3.43653E-002	6.33200E-001	3.33000E-010	3.18000E-011
138	12	10	1	1.36000E-002	1.44000E-002	8.50000E-003	7.49400E-010	2.59470E-009	7.30276E+002	7.38096E+002	7.81950E+000	9.77900E-007	4.02750E+000	3.38459E-002	6.33800E-001	4.23600E-010	9.16000E-011
142	10	10	1	1.35000E-002	1.40000E-002	8.50000E-003	3.27900E-010	2.46360E-009	7.29510E+002	7.34981E+002	5.47090E+000	1.05610E-006	4.01890E+000	3.33977E-002	6.32700E-001	7.79400E-010	4.78200E-010
145	8	10	1	1.39000E-002	1.43000E-002	8.30000E-003	2.30000E-012	3.60880E-009	6.93317E+002	6.99010E+002	5.69300E+000	1.42890E-006	4.00070E+000	3.39837E-002	6.33500E-001	1.72800E-010	2.44700E-010
149	7	12	1	1.36000E-002	1.39000E-002	8.50000E-003	7.07200E-010	3.58300E-009	7.18268E+002	7.24094E+002	5.82560E+000	1.17880E-006	4.06380E+000	3.36136E-002	6.33200E-001	3.60200E-010	8.95000E-011
153	9	12	1	1.35000E-002	1.45000E-002	8.50000E-003	4.28600E-010	3.30900E-009	7.33418E+002	7.42698E+002	9.27960E+000	9.76200E-007	4.08560E+000	3.35935E-002	6.33300E-001	8.29000E-011	2.39300E-010
157	11	12	1	1.35000E-002	1.34000E-002	8.50000E-003	2.45900E-010	2.51750E-009	7.24537E+002	7.30248E+002	5.71100E+000	1.15930E-006	4.02160E+000	3.40239E-002	6.33200E-001	3.22700E-010	2.96200E-010
161	13	12	1	1.35000E-002	1.38000E-002	8.50000E-003	5.73700E-010	3.65090E-009	7.26330E+002	7.39751E+002	1.34213E+001	1.10650E-006	4.03520E+000	3.40315E-002	6.32400E-001	6.32000E-011	2.44000E-011
165	15	12	1	1.35000E-002	1.36000E-002	8.50000E-003	8.87600E-010	2.72820E-009	7.31631E+002	7.39880E+002	8.24920E+000	1.00970E-006	4.03470E+000	3.37005E-002	6.33500E-001	6.73000E-010	1.49900E-010
169	17	12	1	1.34000E-002	1.37000E-002	8.50000E-003	4.56700E-010	2.85000E-009	7.24217E+002	7.35561E+002	1.13439E+001	1.14860E-006	3.98890E+000	3.38118E-002	6.32500E-001	2.51300E-010	7.00000E-012
173	19	12	1	1.36000E-002	1.39000E-002	8.50000E-003	1.89700E-010	2.30900E-009	7.19337E+002	7.33149E+002	1.38121E+001	1.15200E-006	4.08160E+000	3.35296E-002	6.33100E-001	8.56900E-010	2.93000E-011
177	21	12	1	1.36000E-002	1.37000E-002	8.50000E-003	1.28800E-010	2.28560E-009	7.24621E+002	7.32537E+002	7.91590E+000	1.08930E-006	4.10620E+000	3.32186E-002	6.32800E-001	1.95300E-010	2.82700E-010
181	23	12	1	1.36000E-002	1.35000E-002	8.50000E-003	8.20000E-011	2.21070E-009	7.21133E+002	7.31166E+002	1.00332E+001	1.13260E-006	4.02980E+000	3.31985E-002	6.32500E-001	2.22000E-010	8.55000E-011
185	25	12	1	1.35000E-002	1.35000E-002	8.40000E-003	1.14700E-010	2.93900E-009	7.16900E+002	7.29921E+002	1.30216E+001	1.18000E-006	4.03350E+000	3.35308E-002	6.32700E-001	1.78700E-010	3.04000E-010
189	27	12	1	1.35000E-002	1.34000E-002	8.50000E-003	1.07700E-010	2.79150E-009	7.23422E+002	7.32747E+002	9.32550E+000	1.13160E-006	4.00960E+000	3.36710E-002	6.32700E-001	5.04400E-010	3.15700E-010
193	29	12	1	1.35000E-002	1.34000E-002	8.50000E-003	1.92000E-010	3.00690E-009	7.17848E+002	7.28919E+002	1.10709E+001	1.21430E-006	3.94710E+000	3.38105E-002	6.32500E-001	9.27000E-011	3.33000E-011
197	31	12	1	1.35000E-002	1.35000E-002	8.50000E-003	5.45600E-010	2.85470E-009	7.10973E+002	7.27046E+002	1.60729E+001	1.28570E-006	4.04730E+000	3.40056E-002	6.32800E-001	3.62000E-010	3.95300E-010
201	33	12	1	1.35000E-002	1.37000E-002	8.50000E-003	7.37700E-010	2.94370E-009	7.24621E+002	7.32064E+002	7.44310E+000	1.18500E-006	4.06150E+000	3.37796E-002	6.32800E-001	6.57100E-010	2.96200E-010
205	35	12	1	1.35000E-002	1.34000E-002	8.50000E-003	4.61300E-010	2.46360E-009	7.31045E+002	7.39036E+002	7.99090E+000	9.49100E-007	4.02730E+000	3.33664E-002	6.33900E-001	4.78900E-010	6.72000E-011
209	37	12	1	1.36000E-002	1.33000E-002	8.50000E-003	2.01400E-010	2.77510E-009	7.24619E+002	7.28887E+002	4.26800E+000	1.10510E-006	4.03660E+000	3.32023E-002	6.32700E-001	1.53600E-010	5.11000E-011
217	38	14	1	1.35000E-002	1.33000E-002	8.50000E-003	5.26900E-010	3.73520E-009	7.31037E+002	7.35077E+002	4.03990E+000	1.04980E-006	4.04350E+000	3.31738E-002	6.33100E-001	2.18300E-010	2.48000E-011
221	36	14	1	1.36000E-002	1.34000E-002	8.60000E-003	7.04900E-010	2.41910E-009	7.40222E+002	7.42222E+002	1.99950E+000	9.10900E-007	4.11100E+000	3.33757E-002	6.33400E-001	1.72800E-010	1.97000E-011
225	34	14	1	1.35000E-002	1.37000E-002	8.50000E-003	1.94400E-010	3.10760E-009	7.16551E+002	7.31015E+002	1.44635E+001	1.17410E-006	4.10190E+000	3.42247E-002	6.33700E-001	2.60200E-010	3.08400E-010
229	32	14	1	1.35000E-002	1.31000E-002	8.50000E-003	8.52400E-010	2.64160E-009	7.17601E+002	7.28629E+002	1.10281E+001	1.11180E-006	4.02390E+000	3.40062E-002	6.33300E-001	1.30700E-010	2.33500E-010
233	30	14	1	1.35000E-002	1.32000E-002	8.50000E-003	2.24800E-010	3.24810E-009	7.25951E+002	7.33335E+002	7.38420E+000	1.08160E-006	4.06230E+000	3.36291E-002	6.32900E-001	4.03000E-011	3.84300E-010
237	28	14	1	1.35000E-002	1.37000E-002	8.50000E-003	5.55000E-010	2.86640E-009	7.20751E+002	7.33919E+002	1.31673E+001	1.09610E-006	4.06600E+000	3.33852E-002	6.32900E-001	4.73000E-010	3.42000E-011
241	26	14	1	1.34000E-002	1.35000E-002	8.50000E-003	2.90400E-010	2.56660E-009	7.21429E+002	7.30556E+002	9.12660E+000	1.07750E-006	4.06180E+000	3.29732E-002	6.33100E-001	2.92700E-010	4.68000E-011
245	24	14	1	1.35000E-002	1.34000E-002	8.50000E-003	6.25300E-010	2.25750E-009	7.20498E+002	7.30418E+002	9.91950E+000	1.17360E-006	4.15430E+000	3.28901E-002	6.31900E-001	2.44700E-010	4.67200E-010
249	22	14	1	1.35000E-002	1.39000E-002	8.50000E-003	3.39600E-010	2.74700E-009	7.07420E+002	7.22414E+002	1.49940E+001	1.23310E-006	4.18140E+000	3.28703E-002	6.33200E-001	4.03000E-011	1.44000E-010
253	20	14	1	1.35000E-002	1.33000E-002	8.50000E-003	4.42600E-010	3.04670E-009	7.17274E+002	7.27702E+002	1.04279E+001	1.19610E-006	4.15240E+000	3.29707E-002	6.32300E-001	6.00200E-010	2.74000E-010
