Repository: Chenchao981/cp_data-boxplot-style

# 晶圆厂CP测试数据分析工具

一个用于分析晶圆厂CP测试数据的工具，支持数据清洗、统计分析、图表生成和HTML报告生成。

## 功能特点

- 解析CP测试日志文件
- 灵活的数据清洗策略
- 参数统计分析
- 交互式图表生成
- HTML格式报告
- 数据单位智能调整

## 安装

```bash
pip install -r requirements.txt
```

## 使用方法

### 基本用法

```bash
python scripts/main.py --data-dir "data/data2/rawdata" --output-dir "./output"
```

### 指定参数和清洗策略

```bash
python scripts/main.py --data-dir "data/data2/rawdata" --params BVDSS1 BVDSS2 VTH --cleaner-strategy smart
```

### adjust_units.py参数

- `--output-dir`: 输出目录路径
- `--batch`: 指定批次名称，为空则处理所有批次
- `--params`: 要处理的参数列表，默认处理电流和电阻参数
- `--regenerate`: 是否在调整单位后重新生成HTML报告

File: cp_analyzer_project/data/data1/rawdata/C141321.02-CPTSTE12-250213-200241@CP_019.TXT (part 1 of 3)
Program name	H2196AB_E4_A01_CP1.dll
Lot number	C141321.02-CPTSTE12-250213-200241@CP
Wafer number	19
Date	2025/02/13
Time	20:07:31

No.U	X	Y	Bin	CONT@D	CONT@G	CONT@S	IGSS1	IGSSR1	BVDSS1	BVDSS2	DELTABV	IDSS1	VTH	RDSON1	VFSDS	IGSS2	IGSSR2
LimitU				0.5V	0.5V	0.5V	100nA	100nA	900V	900V	50V	5uA	5V	38mohm	1V	60nA	60nA
LimitL				-0.5V	-0.5V	-0.5V	0nA	0nA	660V	660V	-10V	0uA	3.5V	10mohm	0V	0nA	0nA
Bias 1				 	 	 	 	 	250uA	1mA	 	 	3mA	1A	 	 	 
Bias 2				 	 	 	 	 	 	 	 	 	 	 	1A	 	 
Bias 3				2V	 	 	 	 	 	 	 	653V	 	 	 	 	 
Bias 4				 	2V	 	30V	-30V	 	 	 	 	 	10V	0V	20V	-20V
Bias 5				1000uS	8000uS	8000uS	12000uS	12000uS	10000uS	8000uS	1000uS	10000uS	2000uS	50000uS	5000uS	12000uS	12000uS
Bias 6				 	 	 	 	 	 	 	 	 	 	 	 	 	 
5	29	6	5	1.31000E-002	1.10000E-002	7.20000E-003	6.53300E-010	2.74900E-009	6.22489E+002
8	27	6	1	1.35000E-002	1.12000E-002	7.40000E-003	3.62900E-010	2.67410E-009	7.11819E+002	7.17749E+002	5.93080E+000	1.25410E-006	4.16010E+000	3.35409E-002	6.32800E-001	2.98300E-010	2.63400E-010
12	25	6	1	1.35000E-002	1.11000E-002	7.50000E-003	7.09500E-010	2.20580E-009	7.16573E+002	7.25600E+002	9.02740E+000	1.23990E-006	4.14140E+000	3.37126E-002	6.31900E-001	9.93000E-011	6.79100E-010
16	23	6	1	1.35000E-002	1.12000E-002	7.40000E-003	8.43000E-010	3.10020E-009	7.22934E+002	7.30164E+002	7.22970E+000	1.16290E-006	4.15720E+000	3.37382E-002	6.32100E-001	1.64600E-010	4.31000E-011
20	21	6	1	1.35000E-002	1.12000E-002	7.40000E-003	7.16500E-010	2.92930E-009	7.27075E+002	7.33295E+002	6.22010E+000	1.10950E-006	4.17000E+000	3.36700E-002	6.32200E-001	2.65100E-010	1.98600E-010
24	19	6	1	1.35000E-002	1.11000E-002	7.40000E-003	5.26900E-010	3.08150E-009	7.24074E+002	7.32620E+002	8.54570E+000	1.12550E-006	4.17320E+000	3.36023E-002	6.32300E-001	1.22500E-010	4.54000E-011
28	17	6	1	1.36000E-002	1.11000E-002	7.40000E-003	1.04200E-009	2.95970E-009	7.18734E+002	7.24824E+002	6.09030E+000	1.14580E-006	4.18430E+000	3.35638E-002	6.33100E-001	5.18400E-010	4.93600E-010
32	15	6	8	1.35000E-002	1.11000E-002	7.40000E-003	8.33600E-010	2.74900E-009	6.72313E+002	6.85680E+002	1.33666E+001	1.38246E-005
40	11	8	1	1.35000E-002	1.12000E-002	7.40000E-003	5.78400E-010	2.69280E-009	7.19662E+002	7.24867E+002	5.20570E+000	1.10100E-006	4.17880E+000	3.37367E-002	6.33100E-001	5.12600E-010	6.13700E-010
44	13	8	1	1.35000E-002	1.11000E-002	7.40000E-003	2.90400E-010	3.69500E-009	7.39956E+002	7.44080E+002	4.12390E+000	9.34600E-007	4.19280E+000	3.34695E-002	6.32700E-001	3.64800E-010	2.01100E-010
48	15	8	1	1.36000E-002	1.12000E-002	7.50000E-003	1.22700E-009	2.94340E-009	7.42642E+002	7.47288E+002	4.64670E+000	8.83500E-007	4.17660E+000	3.35323E-002	6.32900E-001	1.52000E-010	5.76000E-011
52	17	8	1	1.35000E-002	1.12000E-002	7.40000E-003	4.02800E-010	2.93160E-009	7.35274E+002	7.42723E+002	7.44830E+000	1.00940E-006	4.19200E+000	3.41809E-002	6.32400E-001	4.03900E-010	9.65000E-011
56	19	8	1	1.35000E-002	1.12000E-002	7.40000E-003	6.60300E-010	2.25490E-009	7.19787E+002	7.31982E+002	1.21948E+001	1.19940E-006	4.15290E+000	3.44396E-002	6.32400E-001	1.04700E-010	2.12600E-010
60	21	8	1	1.35000E-002	1.11000E-002	7.40000E-003	1.27380E-009	2.72090E-009	7.19192E+002	7.29742E+002	1.05506E+001	1.16740E-006	4.12920E+000	3.43332E-002	6.33100E-001	7.17500E-010	1.37200E-010
64	23	8	1	1.35000E-002	1.12000E-002	7.40000E-003	4.35500E-010	3.06040E-009	7.13510E+002	7.26026E+002	1.25165E+001	1.24890E-006	4.15450E+000	3.43606E-002	6.32900E-001	9.06400E-010	2.90000E-011
68	25	8	1	1.36000E-002	1.11000E-002	7.40000E-003	4.47200E-010	2.99490E-009	7.12158E+002	7.27077E+002	1.49198E+001	1.31150E-006	4.12360E+000	3.46065E-002	6.32300E-001	8.38000E-010	6.60000E-011
72	27	8	1	1.35000E-002	1.11000E-002	7.40000E-003	1.26910E-009	2.90350E-009	7.27870E+002	7.35386E+002	7.51610E+000	1.12590E-006	4.09080E+000	3.42045E-002	6.32100E-001	7.69700E-010	1.46300E-010
76	29	8	1	1.36000E-002	1.12000E-002	7.40000E-003	4.94100E-010	2.60850E-009	7.33398E+002	7.39331E+002	5.93270E+000	9.79200E-007	4.12060E+000	3.35946E-002	6.32800E-001	1.81900E-010	5.00900E-010
80	31	8	1	1.35000E-002	1.12000E-002	7.40000E-003	4.54300E-010	2.88950E-009	7.26797E+002	7.33538E+002	6.74060E+000	1.07290E-006	4.10050E+000	3.34877E-002	6.32100E-001	4.03000E-011	2.43500E-010
84	33	8	1	1.31000E-002	1.09000E-002	7.20000E-003	4.61300E-010	2.87540E-009	7.00619E+002	7.08144E+002	7.52550E+000	1.36720E-006	4.11580E+000	3.36756E-002	6.32900E-001	6.38300E-010	4.75800E-010
89	35	10	1	1.36000E-002	1.12000E-002	7.40000E-003	3.67600E-010	2.61790E-009	7.29791E+002	7.36713E+002	6.92190E+000	1.07460E-006	4.04550E+000	3.33451E-002	6.32000E-001	7.45600E-010	1.70900E-010
93	33	10	1	1.35000E-002	1.11000E-002	7.40000E-003	8.92100E-010	2.79580E-009	7.39551E+002	7.42284E+002	2.73260E+000	9.23100E-007	4.00940E+000	3.34571E-002	6.32400E-001	7.81900E-010	2.48200E-010
97	31	10	1	1.35000E-002	1.12000E-002	7.40000E-003	9.62400E-010	2.28770E-009	7.24118E+002	7.36333E+002	1.22151E+001	1.14390E-006	4.00500E+000	3.41608E-002	6.31800E-001	7.48400E-010	2.25500E-010
101	29	10	1	1.35000E-002	1.12000E-002	7.40000E-003	2.11000E-011	2.27600E-009	7.18837E+002	7.30265E+002	1.14280E+001	1.20940E-006	4.00150E+000	3.41226E-002	6.32300E-001	8.14400E-010	5.64100E-010
105	27	10	1	1.36000E-002	1.11000E-002	7.40000E-003	5.10500E-010	1.95520E-009	7.25225E+002	7.33414E+002	8.18860E+000	1.16870E-006	3.98640E+000	3.40738E-002	6.31700E-001	2.46000E-011	4.84000E-010
109	25	10	1	1.35000E-002	1.12000E-002	7.40000E-003	3.75000E-011	2.20810E-009	7.23136E+002	7.33241E+002	1.01051E+001	1.14550E-006	4.00690E+000	3.39195E-002	6.32600E-001	1.36700E-010	5.38300E-010
113	23	10	1	1.36000E-002	1.12000E-002	7.40000E-003	7.14200E-010	2.59210E-009	7.30274E+002	7.38391E+002	8.11640E+000	1.03550E-006	3.99000E+000	3.37088E-002	6.32500E-001	8.51400E-010	1.78400E-010
117	21	10	1	1.35000E-002	1.11000E-002	7.50000E-003	8.43000E-011	2.43290E-009	7.35390E+002	7.41186E+002	5.79560E+000	9.97200E-007	4.00260E+000	3.36732E-002	6.32300E-001	4.85200E-010	8.06000E-011
121	19	10	1	1.35000E-002	1.12000E-002	7.40000E-003	4.49600E-010	2.93870E-009	7.27954E+002	7.38679E+002	1.07251E+001	1.06010E-006	4.01690E+000	3.38725E-002	6.32800E-001	5.73200E-010	2.53600E-010
125	17	10	1	1.35000E-002	1.12000E-002	7.40000E-003	5.73700E-010	2.69750E-009	7.32101E+002	7.39517E+002	7.41620E+000	1.04500E-006	4.03040E+000	3.40556E-002	6.32300E-001	3.64800E-010	1.08400E-010
129	15	10	1	1.35000E-002	1.12000E-002	7.50000E-003	1.15910E-009	2.63660E-009	7.35988E+002	7.42760E+002	6.77270E+000	1.00430E-006	4.06980E+000	3.41241E-002	6.32600E-001	4.93600E-010	5.32000E-011
133	13	10	1	1.35000E-002	1.13000E-002	7.40000E-003	6.22900E-010	2.55470E-009	7.29178E+002	7.40448E+002	1.12699E+001	1.02580E-006	4.09100E+000	3.42610E-002	6.32900E-001	8.18800E-010	2.09300E-010
137	11	10	1	1.36000E-002	1.12000E-002	7.50000E-003	5.97100E-010	2.21280E-009	7.44459E+002	7.46963E+002	2.50410E+000	8.44300E-007	4.10640E+000	3.34368E-002	6.33400E-001	5.01600E-010	4.34600E-010
141	9	10	1	1.35000E-002	1.12000E-002	7.40000E-003	3.98000E-011	2.73260E-009	7.37966E+002	7.45125E+002	7.15940E+000	9.94200E-007	4.10130E+000	3.35415E-002	6.32300E-001	7.65900E-010	1.48200E-010
148	6	12	1	1.35000E-002	1.12000E-002	7.40000E-003	7.32900E-010	3.12600E-009	6.94725E+002	7.03227E+002	8.50260E+000	1.39470E-006	4.11230E+000	3.40760E-002	6.32700E-001	1.05400E-010	5.11900E-010
152	8	12	1	1.36000E-002	1.12000E-002	7.40000E-003	8.66400E-010	3.49600E-009	7.40106E+002	7.42064E+002	1.95840E+000	9.14600E-007	4.09150E+000	3.33999E-002	6.32600E-001	1.81500E-010	1.53400E-010
156	10	12	1	1.35000E-002	1.12000E-002	7.40000E-003	8.47600E-010	2.99490E-009	7.40009E+002	7.48749E+002	8.74010E+000	9.22700E-007	4.09880E+000	3.39031E-002	6.32500E-001	3.77200E-010	3.67600E-010
160	12	12	1	1.36000E-002	1.12000E-002	7.40000E-003	1.20590E-009	2.12380E-009	7.42461E+002	7.50707E+002	8.24580E+000	9.28300E-007	4.08330E+000	3.37398E-002	6.32800E-001	5.57100E-010	2.30600E-010
164	14	12	1	1.35000E-002	1.12000E-002	7.40000E-003	1.08180E-009	2.45630E-009	7.41823E+002	7.48575E+002	6.75210E+000	9.18600E-007	3.99970E+000	3.35860E-002	6.32700E-001	1.19000E-010	1.61800E-010
168	16	12	1	1.35000E-002	1.12000E-002	7.40000E-003	7.84400E-010	2.51720E-009	7.39499E+002	7.47097E+002	7.59750E+000	9.48600E-007	4.03580E+000	3.33339E-002	6.32400E-001	4.69300E-010	1.19400E-010
172	18	12	1	1.34000E-002	1.12000E-002	7.40000E-003	1.11930E-009	2.17530E-009	7.37863E+002	7.43044E+002	5.18140E+000	9.84700E-007	4.08620E+000	3.32605E-002	6.32500E-001	5.23100E-010	2.00400E-010
176	20	12	1	1.35000E-002	1.12000E-002	7.40000E-003	1.17780E-009	2.52660E-009	7.35544E+002	7.41667E+002	6.12270E+000	1.02730E-006	4.06910E+000	3.29844E-002	6.31900E-001	5.54200E-010	5.08800E-010
180	22	12	1	1.35000E-002	1.11000E-002	7.40000E-003	4.84700E-010	2.89180E-009	7.33502E+002	7.40114E+002	6.61200E+000	1.04630E-006	4.10120E+000	3.28088E-002	6.31700E-001	5.12600E-010	1.37500E-010
184	24	12	1	1.35000E-002	1.11000E-002	7.40000E-003	6.93100E-010	2.49140E-009	7.38942E+002	7.43785E+002	4.84300E+000	9.99700E-007	4.06620E+000	3.28950E-002	6.31700E-001	5.21200E-010	2.65100E-010
188	26	12	1	1.35000E-002	1.11000E-002	7.50000E-003	1.16610E-009	3.06040E-009	7.37593E+002	7.42454E+002	4.86060E+000	9.59900E-007	3.93100E+000	3.30819E-002	6.32400E-001	3.65100E-010	4.74900E-010
192	28	12	1	1.35000E-002	1.11000E-002	7.40000E-003	9.67100E-010	2.06290E-009	7.36641E+002	7.44264E+002	7.62310E+000	9.88500E-007	3.97710E+000	3.32989E-002	6.32200E-001	3.29700E-010	2.18900E-010
196	30	12	1	1.35000E-002	1.11000E-002	7.40000E-003	1.04670E-009	2.52660E-009	7.39605E+002	7.44862E+002	5.25610E+000	9.81200E-007	4.00180E+000	3.34823E-002	6.31900E-001	5.95900E-010	1.32500E-010
200	32	12	1	1.36000E-002	1.11000E-002	7.40000E-003	6.04100E-010	2.43520E-009	7.35147E+002	7.43835E+002	8.68710E+000	1.01160E-006	3.97430E+000	3.36033E-002	6.32100E-001	7.66000E-011	8.69000E-011
204	34	12	1	1.36000E-002	1.11000E-002	7.50000E-003	9.36600E-010	2.41420E-009	7.36266E+002	7.45378E+002	9.11190E+000	9.31200E-007	4.02990E+000	3.36770E-002	6.32500E-001	6.10400E-010	4.92000E-011
208	36	12	1	1.36000E-002	1.12000E-002	7.50000E-003	6.88400E-010	2.49140E-009	7.38529E+002	7.40519E+002	1.99030E+000	9.13600E-007	4.05170E+000	3.30579E-002	6.32700E-001	7.38000E-011	1.79100E-010
212	38	12	1	1.35000E-002	1.07000E-002	7.00000E-003	8.38300E-010	2.46100E-009	6.98996E+002	7.04231E+002	5.23510E+000	1.34570E-006	3.98440E+000	3.38481E-002	6.32000E-001	5.99200E-010	2.01000E-011
214	39	14	1	1.34000E-002	1.06000E-002	7.00000E-003	3.86400E-010	2.62260E-009	6.95893E+002	7.02155E+002	6.26210E+000	1.28640E-006	3.90450E+000	3.38348E-002	6.32300E-001	5.76700E-010	1.85000E-011
216	37	14	1	1.35000E-002	1.12000E-002	7.40000E-003	3.58300E-010	2.83100E-009	7.39896E+002	7.41830E+002	1.93390E+000	9.14200E-007	4.05900E+000	3.31538E-002	6.32400E-001	2.77500E-010	2.60100E-010
220	35	14	1	1.35000E-002	1.12000E-002	7.40000E-003	6.72000E-010	2.60150E-009	7.36891E+002	7.43042E+002	6.15100E+000	9.57200E-007	3.97630E+000	3.39640E-002	6.31800E-001	6.12300E-010	2.12100E-010
224	33	14	1	1.36000E-002	1.11000E-002	7.40000E-003	3.95700E-010	2.30410E-009	7.39350E+002	7.43723E+002	4.37220E+000	9.72600E-007	4.03380E+000	3.39384E-002	6.31800E-001	4.06500E-010	5.40400E-010
228	31	14	1	1.36000E-002	1.12000E-002	7.40000E-003	5.05800E-010	2.47970E-009	7.33292E+002	7.41531E+002	8.23960E+000	9.81500E-007	3.99450E+000	3.34528E-002	6.32600E-001	3.95300E-010	1.31600E-010
232	29	14	1	1.35000E-002	1.11000E-002	7.50000E-003	3.39500E-010	2.40480E-009	7.38958E+002	7.44515E+002	5.55650E+000	9.72800E-007	3.92250E+000	3.31779E-002	6.31600E-001	2.67000E-011	5.09800E-010
236	27	14	1	1.35000E-002	1.11000E-002	7.40000E-003	4.66000E-010	2.41180E-009	7.35966E+002	7.42711E+002	6.74520E+000	9.95900E-007	4.00170E+000	3.27677E-002	6.31900E-001	5.36000E-011	7.66200E-010
240	25	14	1	1.35000E-002	1.11000E-002	7.40000E-003	1.11460E-009	2.43520E-009	7.27430E+002	7.34482E+002	7.05180E+000	1.09960E-006	4.10670E+000	3.26084E-002	6.31900E-001	3.51200E-010	3.61500E-010
244	23	14	1	1.35000E-002	1.12000E-002	7.40000E-003	1.01620E-009	2.36030E-009	7.24681E+002	7.30391E+002	5.71080E+000	1.12460E-006	4.15000E+000	3.22702E-002	6.32000E-001	3.59200E-010	9.98000E-011
248	21	14	1	1.35000E-002	1.11000E-002	7.40000E-003	1.06070E-009	2.49610E-009	7.25858E+002	7.31176E+002	5.31740E+000	1.16100E-006	4.21720E+000	3.24651E-002	6.31700E-001	5.95500E-010	9.86000E-011
252	19	14	1	1.36000E-002	1.12000E-002	7.40000E-003	7.84400E-010	2.54760E-009	7.27209E+002	7.33579E+002	6.37010E+000	1.11890E-006	4.20090E+000	3.25566E-002	6.31900E-001	2.55000E-010	5.80500E-010
256	17	14	1	1.35000E-002	1.12000E-002	7.40000E-003	1.15440E-009	2.32520E-009	7.35513E+002	7.40607E+002	5.09420E+000	1.00360E-006	4.11070E+000	3.28486E-002	6.32200E-001	2.44900E-010	3.38800E-010
260	15	14	1	1.35000E-002	1.12000E-002	7.50000E-003	4.87000E-010	2.23620E-009	7.43521E+002	7.48411E+002	4.89090E+000	9.43000E-007	4.04040E+000	3.30934E-002	6.32100E-001	5.96600E-010	6.15100E-010
264	13	14	1	1.35000E-002	1.11000E-002	7.50000E-003	5.80700E-010	2.96680E-009	7.36327E+002	7.45452E+002	9.12450E+000	9.66600E-007	4.05900E+000	3.34497E-002	6.32800E-001	4.63900E-010	4.65300E-010
268	11	14	1	1.35000E-002	1.12000E-002	7.40000E-003	9.69400E-010	2.34160E-009	7.31729E+002	7.37378E+002	5.64850E+000	1.03290E-006	4.02400E+000	3.41242E-002	6.32300E-001	2.89200E-010	2.68100E-010
272	9	14	1	1.35000E-002	1.13000E-002	7.50000E-003	4.94100E-010	2.45860E-009	7.36137E+002	7.43814E+002	7.67700E+000	9.96700E-007	4.11640E+000	3.42191E-002	6.32300E-001	3.58500E-010	1.38600E-010
276	7	14	1	1.35000E-002	1.13000E-002	7.50000E-003	1.45200E-010	3.19160E-009	7.36320E+002	7.40585E+002	4.26560E+000	9.54000E-007	4.13990E+000	3.36650E-002	6.32400E-001	7.04800E-010	2.42600E-010
280	5	14	8	1.35000E-002	1.12000E-002	7.40000E-003	4.54300E-010	3.03000E-009	6.63249E+002	6.80396E+002	1.71461E+001	1.38253E-005
284	5	16	4	1.36000E-002	1.12000E-002	7.40000E-003	1.13570E-009	2.75395E-007
288	7	16	1	1.35000E-002	1.11000E-002	7.40000E-003	5.55000E-010	2.71860E-009	7.35179E+002	7.40308E+002	5.12830E+000	9.54200E-007	4.12700E+000	3.37804E-002	6.32400E-001	4.95700E-010	2.22900E-010
292	9	16	1	1.35000E-002	1.11000E-002	7.50000E-003	8.43000E-010	2.67880E-009	7.29355E+002	7.38772E+002	9.41700E+000	1.02940E-006	4.11080E+000	3.43221E-002	6.32300E-001	2.44200E-010	2.64100E-010
296	11	16	1	1.35000E-002	1.11000E-002	7.40000E-003	8.26600E-010	2.13550E-009	7.29696E+002	7.36368E+002	6.67250E+000	1.07460E-006	4.07660E+000	3.41849E-002	6.32000E-001	3.10700E-010	4.13300E-010
300	13	16	1	1.36000E-002	1.11000E-002	7.40000E-003	6.15800E-010	2.62720E-009	7.30400E+002	7.39247E+002	8.84750E+000	1.03170E-006	4.04110E+000	3.36899E-002	6.32500E-001	5.64300E-010	3.35000E-011
304	15	16	1	1.35000E-002	1.12000E-002	7.40000E-003	1.00920E-009	2.64130E-009	7.38391E+002	7.43799E+002	5.40790E+000	9.67500E-007	4.06130E+000	3.30411E-002	6.32400E-001	7.91500E-010	4.10000E-011
308	17	16	1	1.36000E-002	1.12000E-002	7.50000E-003	6.46300E-010	2.51950E-009	7.31428E+002	7.37731E+002	6.30310E+000	1.07870E-006	4.18410E+000	3.25934E-002	6.31900E-001	1.54500E-010	3.47000E-010
312	19	16	1	1.35000E-002	1.11000E-002	7.50000E-003	8.05500E-010	2.37440E-009	7.22867E+002	7.30299E+002	7.43230E+000	1.11770E-006	4.21050E+000	3.24444E-002	6.32500E-001	7.03600E-010	6.98000E-011
316	21	16	1	1.35000E-002	1.13000E-002	7.40000E-003	5.62000E-010	2.42590E-009	7.16988E+002	7.19717E+002	2.72950E+000	1.29730E-006	4.22370E+000	3.22376E-002	6.31100E-001	2.85400E-010	2.34400E-010
320	23	16	1	1.36000E-002	1.14000E-002	7.40000E-003	2.08400E-010	2.38840E-009	7.18030E+002	7.21034E+002	3.00320E+000	1.28800E-006	4.20300E+000	3.22293E-002	6.31100E-001	2.37200E-010	1.03700E-010
324	25	16	1	1.36000E-002	1.12000E-002	7.40000E-003	7.89100E-010	2.37900E-009	7.21646E+002	7.30131E+002	8.48460E+000	1.09260E-006	4.09420E+000	3.23863E-002	6.32600E-001	2.84000E-010	4.14000E-011
328	27	16	1	1.35000E-002	1.12000E-002	7.50000E-003	9.46000E-010	2.40480E-009	7.32584E+002	7.37631E+002	5.04680E+000	1.02500E-006	4.04390E+000	3.23474E-002	6.32100E-001	2.37200E-010	5.10700E-010
332	29	16	1	1.35000E-002	1.13000E-002	7.40000E-003	8.14900E-010	2.52890E-009	7.38389E+002	7.43833E+002	5.44410E+000	9.56100E-007	3.99450E+000	3.29279E-002	6.32300E-001	4.67600E-010	5.80700E-010
336	31	16	1	1.36000E-002	1.12000E-002	7.40000E-003	6.41600E-010	2.09100E-009	7.35378E+002	7.43296E+002	7.91780E+000	9.79000E-007	3.97540E+000	3.34098E-002	6.32200E-001	1.19680E-009	3.14000E-011
340	33	16	1	1.35000E-002	1.12000E-002	7.40000E-003	3.72300E-010	1.76090E-009	7.40910E+002	7.46435E+002	5.52490E+000	9.56100E-007	4.03540E+000	3.38245E-002	6.31800E-001	7.70800E-010	1.44900E-010
344	35	16	1	1.36000E-002	1.13000E-002	7.40000E-003	9.36600E-010	1.71640E-009	7.35798E+002	7.43095E+002	7.29770E+000	9.35100E-007	4.04400E+000	3.39326E-002	6.32100E-001	6.59600E-010	2.73500E-010
348	37	16	1	1.36000E-002	1.14000E-002	7.40000E-003	4.80000E-010	2.63660E-009	7.41196E+002	7.43060E+002	1.86460E+000	9.04000E-007	4.04730E+000	3.31319E-002	6.32400E-001	5.43700E-010	3.09100E-010
352	39	16	1	1.35000E-002	1.09000E-002	7.00000E-003	4.73000E-010	2.51020E-009	7.17957E+002	7.21813E+002	3.85650E+000	1.08730E-006	4.10720E+000	3.35252E-002	6.32900E-001	7.06000E-010	6.35300E-010
354	38	18	1	1.34000E-002	1.09000E-002	7.00000E-003	5.92400E-010	2.90120E-009	7.36355E+002	7.39513E+002	3.15800E+000	9.95000E-007	4.11250E+000	3.31500E-002	6.32700E-001	2.18000E-011	7.14200E-010
356	36	18	1	1.36000E-002	1.12000E-002	7.40000E-003	5.59600E-010	2.18700E-009	7.45420E+002	7.47170E+002	1.74970E+000	8.52900E-007	4.07170E+000	3.33408E-002	6.32600E-001	1.01600E-010	2.75600E-010
360	34	18	1	1.34000E-002	1.13000E-002	7.50000E-003	1.61600E-010	1.97390E-009	7.33157E+002	7.42815E+002	9.65750E+000	9.35500E-007	4.06780E+000	3.40816E-002	6.32800E-001	4.19600E-010	1.44900E-010
364	32	18	1	1.36000E-002	1.12000E-002	7.40000E-003	4.58900E-010	2.17530E-009	7.36820E+002	7.43519E+002	6.69850E+000	9.41500E-007	4.05200E+000	3.37639E-002	6.32000E-001	1.67700E-010	1.48900E-010
368	30	18	1	1.35000E-002	1.12000E-002	7.40000E-003	1.63900E-010	3.14710E-009	7.43642E+002	7.48051E+002	4.40900E+000	9.10100E-007	3.99740E+000	3.32443E-002	6.32200E-001	3.88500E-010	2.32500E-010
372	28	18	1	1.35000E-002	1.11000E-002	7.40000E-003	4.87000E-010	2.31820E-009	7.38520E+002	7.44587E+002	6.06750E+000	9.17200E-007	4.01220E+000	3.29634E-002	6.32900E-001	6.51000E-010	3.96200E-010
376	26	18	1	1.36000E-002	1.13000E-002	7.50000E-003	5.43200E-010	2.85670E-009	7.34750E+002	7.38038E+002	3.28800E+000	1.02270E-006	4.06980E+000	3.25443E-002	6.32000E-001	2.42100E-010	2.72300E-010
380	24	18	1	1.35000E-002	1.12000E-002	7.40000E-003	4.23800E-010	2.83330E-009	7.30237E+002	7.34004E+002	3.76760E+000	1.08000E-006	4.11860E+000	3.23605E-002	6.32100E-001	3.67600E-010	1.57600E-010
384	22	18	1	1.35000E-002	1.12000E-002	7.40000E-003	1.03030E-009	2.49380E-009	7.25600E+002	7.33732E+002	8.13250E+000	1.11020E-006	4.16010E+000	3.25184E-002	6.31900E-001	7.35000E-011	3.28300E-010
388	20	18	1	1.35000E-002	1.12000E-002	7.40000E-003	1.56900E-010	2.72790E-009	7.28633E+002	7.34514E+002	5.88020E+000	1.10190E-006	4.19560E+000	3.24564E-002	6.31900E-001	5.64100E-010	5.59600E-010
392	18	18	1	1.35000E-002	1.12000E-002	7.40000E-003	8.40600E-010	3.03000E-009	7.33638E+002	7.37328E+002	3.68990E+000	1.02490E-006	4.13860E+000	3.26231E-002	6.32200E-001	2.18700E-010	1.69500E-010
396	16	18	1	1.35000E-002	1.12000E-002	7.40000E-003	4.77700E-010	2.53120E-009	7.33769E+002	7.41970E+002	8.20080E+000	9.84400E-007	4.07620E+000	3.31997E-002	6.32600E-001	1.06100E-010	2.70200E-010
400	14	18	1	1.35000E-002	1.11000E-002	7.40000E-003	6.95400E-010	2.64130E-009	7.36193E+002	7.41003E+002	4.80990E+000	9.69600E-007	4.08280E+000	3.35453E-002	6.32500E-001	6.40700E-010	1.63700E-010
404	12	18	1	1.35000E-002	1.12000E-002	7.40000E-003	5.87700E-010	1.95050E-009	7.32912E+002	7.39385E+002	6.47310E+000	1.02420E-006	4.07200E+000	3.40596E-002	6.32300E-001	5.96200E-010	4.18000E-010
408	10	18	1	1.35000E-002	1.11000E-002	7.40000E-003	7.35300E-010	2.64830E-009	7.22145E+002	7.33302E+002	1.11563E+001	1.10240E-006	4.12330E+000	3.43751E-002	6.33000E-001	5.37600E-010	6.99400E-010
412	8	18	1	1.35000E-002	1.12000E-002	7.40000E-003	1.26210E-009	2.98550E-009	7.39300E+002	7.43680E+002	4.37910E+000	9.19700E-007	4.15830E+000	3.38202E-002	6.32700E-001	1.39600E-010	2.43100E-010
416	6	18	1	1.35000E-002	1.11000E-002	7.40000E-003	8.43000E-010	3.17280E-009	7.28123E+002	7.33840E+002	5.71770E+000	1.04350E-006	4.13290E+000	3.36054E-002	6.33000E-001	6.12100E-010	2.88500E-010
420	7	20	1	1.35000E-002	1.08000E-002	7.20000E-003	9.40000E-012	2.27086E-008	7.19374E+002	7.24084E+002	4.71020E+000	1.09920E-006	4.07760E+000	3.37105E-002	6.32700E-001	2.64400E-010	1.53400E-010
423	9	20	1	1.35000E-002	1.11000E-002	7.40000E-003	7.96100E-010	2.72090E-009	7.41939E+002	7.47574E+002	5.63530E+000	8.88800E-007	4.05240E+000	3.35805E-002	6.32400E-001	5.35800E-010	1.13100E-010
427	11	20	1	1.36000E-002	1.11000E-002	7.40000E-003	4.21500E-010	2.49610E-009	7.30223E+002	7.39723E+002	9.49970E+000	1.05530E-006	4.02680E+000	3.43029E-002	6.32200E-001	4.82800E-010	5.21500E-010
431	13	20	1	1.35000E-002	1.11000E-002	7.40000E-003	1.08180E-009	2.38610E-009	7.25600E+002	7.38090E+002	1.24898E+001	1.11290E-006	4.01810E+000	3.41566E-002	6.32200E-001	4.10900E-010	1.30000E-010
435	15	20	1	1.36000E-002	1.11000E-002	7.40000E-003	5.31500E-010	2.32280E-009	7.35447E+002	7.40698E+002	5.25070E+000	9.94800E-007	3.99940E+000	3.36713E-002	6.32700E-001	5.52100E-010	6.65200E-010
439	17	20	1	1.35000E-002	1.12000E-002	7.50000E-003	5.40900E-010	2.52890E-009	7.35111E+002	7.40799E+002	5.68850E+000	1.01120E-006	3.98340E+000	3.35285E-002	6.32100E-001	2.22200E-010	5.35000E-010
443	19	20	1	1.35000E-002	1.12000E-002	7.40000E-003	1.17000E-011	1.96690E-009	7.33282E+002	7.41699E+002	8.41710E+000	1.02010E-006	3.99890E+000	3.33158E-002	6.32100E-001	6.94000E-010	3.18000E-010
447	21	20	1	1.35000E-002	1.12000E-002	7.40000E-003	4.70700E-010	2.72560E-009	7.36793E+002	7.42143E+002	5.35010E+000	9.68800E-007	3.99050E+000	3.30400E-002	6.32700E-001	4.36900E-010	2.58300E-010
451	23	20	1	1.35000E-002	1.12000E-002	7.40000E-003	6.06500E-010	2.26430E-009	7.34591E+002	7.41745E+002	7.15410E+000	9.91600E-007	3.97740E+000	3.30437E-002	6.32400E-001	1.11200E-010	4.57000E-011
455	25	20	1	1.36000E-002	1.13000E-002	7.40000E-003	4.87000E-010	1.98800E-009	7.37066E+002	7.43997E+002	6.93110E+000	9.88700E-007	3.96290E+000	3.30647E-002	6.32000E-001	6.07900E-010	5.71800E-010
459	27	20	1	1.36000E-002	1.14000E-002	7.50000E-003	8.00800E-010	1.96690E-009	7.41986E+002	7.46137E+002	4.15020E+000	9.42200E-007	3.95780E+000	3.32258E-002	6.32100E-001	4.30600E-010	3.45400E-010
463	29	20	1	1.35000E-002	1.15000E-002	7.50000E-003	4.37900E-010	2.47270E-009	7.40745E+002	7.45702E+002	4.95660E+000	9.61400E-007	3.95910E+000	3.34512E-002	6.31900E-001	3.66900E-010	4.22200E-010
467	31	20	1	1.36000E-002	1.13000E-002	7.40000E-003	2.59900E-010	1.89900E-009	7.36277E+002	7.45998E+002	9.72070E+000	9.44400E-007	3.98440E+000	3.38484E-002	6.32700E-001	2.25700E-010	2.29000E-011
471	33	20	1	1.35000E-002	1.16000E-002	7.40000E-003	5.19800E-010	2.38610E-009	7.43627E+002	7.49617E+002	5.99080E+000	9.07400E-007	3.98490E+000	3.39673E-002	6.32100E-001	3.18500E-010	6.74100E-010
475	35	20	1	1.35000E-002	1.14000E-002	7.40000E-003	7.18900E-010	2.08400E-009	7.40250E+002	7.42083E+002	1.83260E+000	8.83000E-007	4.01250E+000	3.32094E-002	6.32400E-001	5.69500E-010	3.26200E-010
479	37	20	1	1.36000E-002	1.06000E-002	6.80000E-003	8.89800E-010	2.38610E-009	7.33593E+002	7.36763E+002	3.16960E+000	9.80200E-007	4.05320E+000	3.31323E-002	6.32700E-001	5.70400E-010	1.31400E-010
480	35	22	1	1.36000E-002	1.05000E-002	6.80000E-003	8.19500E-010	2.42120E-009	7.34404E+002	7.39081E+002	4.67780E+000	1.00310E-006	4.05250E+000	3.32977E-002	6.32600E-001	4.30600E-010	1.15200E-010
481	33	22	1	1.35000E-002	1.12000E-002	7.50000E-003	8.38300E-010	2.53830E-009	7.42667E+002	7.44451E+002	1.78360E+000	8.78700E-007	4.04750E+000	3.29875E-002	6.32700E-001	1.00200E-010	3.43700E-010
485	31	22	1	1.35000E-002	1.12000E-002	7.40000E-003	1.42800E-010	2.55230E-009	7.36939E+002	7.45678E+002	8.73890E+000	9.60600E-007	4.04190E+000	3.40300E-002	6.32100E-001	5.11200E-010	1.67200E-010
489	29	22	1	1.35000E-002	1.13000E-002	7.40000E-003	5.22200E-010	2.54290E-009	7.34976E+002	7.41107E+002	6.13150E+000	9.83300E-007	3.99920E+000	3.41208E-002	6.32500E-001	1.01900E-010	1.88000E-010
493	27	22	1	1.35000E-002	1.12000E-002	7.40000E-003	1.13100E-009	2.05820E-009	7.35287E+002	7.41267E+002	5.98030E+000	1.02300E-006	4.03820E+000	3.40544E-002	6.32200E-001	3.98100E-010	2.26700E-010
497	25	22	1	1.36000E-002	1.14000E-002	7.40000E-003	8.71100E-010	1.74920E-009	7.32769E+002	7.42239E+002	9.47000E+000	1.04750E-006	4.02130E+000	3.38395E-002	6.32000E-001	6.24300E-010	1.74200E-010
501	23	22	1	1.36000E-002	1.12000E-002	7.40000E-003	1.23400E-009	2.22680E-009	7.37722E+002	7.43797E+002	6.07490E+000	9.87500E-007	3.97770E+000	3.35070E-002	6.32300E-001	4.22400E-010	1.20000E-012
505	21	22	1	1.36000E-002	1.12000E-002	7.40000E-003	4.30800E-010	2.19410E-009	7.41040E+002	7.45495E+002	4.45500E+000	9.56300E-007	4.04200E+000	3.35397E-002	6.32700E-001	6.27300E-010	5.22900E-010
509	19	22	1	1.36000E-002	1.12000E-002	7.40000E-003	1.47500E-010	1.89200E-009	7.32560E+002	7.42985E+002	1.04248E+001	1.06200E-006	4.04410E+000	3.40170E-002	6.31900E-001	5.80500E-010	3.48900E-010
513	17	22	1	1.35000E-002	1.12000E-002	7.40000E-003	4.35500E-010	2.45160E-009	7.30095E+002	7.37211E+002	7.11520E+000	1.09560E-006	4.01160E+000	3.42681E-002	6.31800E-001	1.40500E-010	4.75600E-010
517	15	22	1	1.36000E-002	1.11000E-002	7.40000E-003	9.10900E-010	2.40010E-009	7.30624E+002	7.38201E+002	7.57680E+000	1.00100E-006	4.10050E+000	3.41666E-002	6.33400E-001	2.12400E-010	9.29400E-010
521	13	22	1	1.35000E-002	1.11000E-002	7.40000E-003	3.04000E-011	3.00420E-009	7.30403E+002	7.40230E+002	9.82770E+000	1.02500E-006	4.09140E+000	3.43318E-002	6.32500E-001	4.77400E-010	6.21700E-010
525	11	22	1	1.35000E-002	1.12000E-002	7.40000E-003	7.42300E-010	2.84500E-009	7.40419E+002	7.42741E+002	2.32170E+000	9.14200E-007	4.04410E+000	3.35283E-002	6.32200E-001	5.88200E-010	2.39100E-010
529	9	22	1	1.35000E-002	1.09000E-002	7.20000E-003	2.99700E-010	2.94734E-008	7.33701E+002	7.42182E+002	8.48130E+000	9.86000E-007	4.10320E+000	3.33837E-002	6.32900E-001	2.08000E-011	2.90000E-011
532	12	24	1	1.38000E-002	1.06000E-002	6.90000E-003	1.22000E-009	2.97075E-008	7.28338E+002	7.36390E+002	8.05220E+000	1.03040E-006	4.14450E+000	3.36078E-002	6.33100E-001	3.09600E-010	6.60000E-011
534	14	24	1	1.35000E-002	1.10000E-002	7.20000E-003	8.80400E-010	2.97150E-009	7.38108E+002	7.40404E+002	2.29560E+000	9.43600E-007	4.08880E+000	3.32985E-002	6.32500E-001	6.15400E-010	5.67000E-011
537	16	24	1	1.35000E-002	1.12000E-002	7.40000E-003	5.19800E-010	2.93630E-009	7.38567E+002	7.45131E+002	6.56420E+000	9.22500E-007	4.12760E+000	3.37417E-002	6.32600E-001	3.79800E-010	2.00200E-010
541	18	24	1	1.35000E-002	1.12000E-002	7.40000E-003	6.53300E-010	2.43760E-009	7.39679E+002	7.45352E+002	5.67310E+000	9.44600E-007	4.12920E+000	3.39682E-002	6.32700E-001	4.70200E-010	4.79100E-010
545	20	24	1	1.35000E-002	1.12000E-002	7.40000E-003	1.07710E-009	2.36030E-009	7.35633E+002	7.42175E+002	6.54210E+000	9.75400E-007	4.06110E+000	3.40283E-002	6.32500E-001	8.32400E-010	1.46600E-010
549	22	24	1	1.35000E-002	1.13000E-002	7.40000E-003	1.08410E-009	1.45410E-009	7.29897E+002	7.38823E+002	8.92640E+000	1.08370E-006	4.07830E+000	3.39679E-002	6.31800E-001	4.71100E-010	4.03000E-011
553	24	24	1	1.35000E-002	1.13000E-002	7.40000E-003	6.48600E-010	2.26660E-009	7.37295E+002	7.43749E+002	6.45350E+000	9.92300E-007	4.07690E+000	3.39236E-002	6.32200E-001	9.16300E-010	2.02800E-010
557	26	24	1	1.35000E-002	1.13000E-002	7.50000E-003	4.51900E-010	2.19640E-009	7.35249E+002	7.41795E+002	6.54600E+000	9.75900E-007	4.03030E+000	3.39422E-002	6.32500E-001	7.06500E-010	1.91300E-010
561	28	24	1	1.35000E-002	1.13000E-002	7.40000E-003	3.58300E-010	1.84520E-009	7.37475E+002	7.43659E+002	6.18370E+000	9.25000E-007	4.07340E+000	3.35633E-002	6.32900E-001	7.47700E-010	4.10000E-011
565	30	24	1	1.38000E-002	1.09000E-002	6.90000E-003	2.95000E-010	2.45400E-009	7.38509E+002	7.40667E+002	2.15820E+000	9.54300E-007	4.08030E+000	3.31466E-002	6.32500E-001	4.99200E-010	8.16500E-010
567	32	24	1	1.36000E-002	1.05000E-002	6.70000E-003	8.47600E-010	3.05810E-009	7.25377E+002	7.31155E+002	5.77780E+000	1.07640E-006	4.09160E+000	3.33391E-002	6.32800E-001	2.49600E-010	2.74000E-011
568	24	26	1	1.36000E-002	1.05000E-002	6.70000E-003	8.59400E-010	1.97160E-009	7.24024E+002	7.29807E+002	5.78290E+000	1.08530E-006	4.13860E+000	3.32716E-002	6.32900E-001	7.29900E-010	2.65500E-010
569	22	26	1	1.37000E-002	1.06000E-002	6.90000E-003	6.55600E-010	2.64360E-009	7.24417E+002	7.32136E+002	7.71850E+000	1.08240E-006	4.10710E+000	3.34388E-002	6.32600E-001	4.52600E-010	4.40200E-010
571	20	26	1	1.37000E-002	1.06000E-002	6.90000E-003	5.64300E-010	2.30410E-009	7.22644E+002	7.28938E+002	6.29400E+000	1.06690E-006	4.14320E+000	3.33196E-002	6.33100E-001	1.10290E-009	3.09300E-010

9	28	6	1	1.35000E-002	1.29000E-002	8.60000E-003	6.09000E-011	2.64630E-009	6.91320E+002	7.00944E+002	9.62420E+000	1.53770E-006	4.14070E+000	3.38220E-002	6.33400E-001	1.49900E-010	1.59000E-011
13	26	6	1	1.35000E-002	1.28000E-002	8.50000E-003	3.70000E-010	2.59470E-009	7.17134E+002	7.25137E+002	8.00300E+000	1.21640E-006	4.14890E+000	3.35763E-002	6.32700E-001	2.25500E-010	5.89400E-010
17	24	6	1	1.35000E-002	1.29000E-002	8.50000E-003	5.38600E-010	3.10290E-009	7.23203E+002	7.29400E+002	6.19650E+000	1.12250E-006	4.17130E+000	3.36052E-002	6.33100E-001	7.00000E-013	1.09400E-010
21	22	6	1	1.35000E-002	1.29000E-002	8.50000E-003	3.79400E-010	3.22700E-009	7.20763E+002	7.29805E+002	9.04240E+000	1.17770E-006	4.15240E+000	3.36938E-002	6.32700E-001	1.11900E-010	7.19000E-011
25	20	6	1	1.35000E-002	1.28000E-002	8.60000E-003	2.24800E-010	3.16380E-009	7.26884E+002	7.33326E+002	6.44210E+000	1.10510E-006	4.17360E+000	3.35299E-002	6.32800E-001	3.86000E-011	1.45000E-010
29	18	6	1	1.36000E-002	1.28000E-002	8.60000E-003	8.03200E-010	2.97180E-009	7.27697E+002	7.34723E+002	7.02680E+000	1.06560E-006	4.19340E+000	3.34912E-002	6.33300E-001	3.82200E-010	1.75400E-010
33	16	6	1	1.35000E-002	1.29000E-002	8.50000E-003	5.92500E-010	2.73530E-009	7.06149E+002	7.14903E+002	8.75450E+000	1.27280E-006	4.16990E+000	3.36947E-002	6.33600E-001	1.12600E-010	9.79000E-011
41	12	8	1	1.35000E-002	1.30000E-002	8.50000E-003	1.82700E-010	2.77040E-009	7.39429E+002	7.45273E+002	5.84420E+000	9.64900E-007	4.17110E+000	3.34963E-002	6.33000E-001	3.65300E-010	2.80800E-010
45	14	8	1	1.35000E-002	1.28000E-002	8.50000E-003	9.60000E-011	3.79140E-009	7.43703E+002	7.46277E+002	2.57350E+000	8.88000E-007	4.20370E+000	3.34720E-002	6.33200E-001	1.93000E-010	5.00000E-013
49	16	8	1	1.36000E-002	1.29000E-002	8.50000E-003	9.15700E-010	3.22240E-009	7.34699E+002	7.43815E+002	9.11580E+000	9.33600E-007	4.19290E+000	3.39388E-002	6.33800E-001	2.81300E-010	3.07000E-010
53	18	8	1	1.35000E-002	1.28000E-002	8.50000E-003	2.06100E-010	2.98580E-009	7.30350E+002	7.38196E+002	7.84660E+000	1.06860E-006	4.14980E+000	3.42743E-002	6.32900E-001	2.79600E-010	4.78900E-010
57	20	8	1	1.35000E-002	1.30000E-002	8.50000E-003	3.46600E-010	2.41210E-009	7.21543E+002	7.31163E+002	9.61970E+000	1.17310E-006	4.16160E+000	3.43888E-002	6.33200E-001	2.08900E-010	1.82700E-010
61	22	8	1	1.35000E-002	1.25000E-002	8.50000E-003	9.95300E-010	2.56900E-009	7.09171E+002	7.25259E+002	1.60876E+001	1.29780E-006	4.13330E+000	3.43378E-002	6.33300E-001	6.21800E-010	3.72400E-010
65	24	8	1	1.35000E-002	1.28000E-002	8.50000E-003	1.31100E-010	3.06780E-009	7.19851E+002	7.29741E+002	9.89030E+000	1.17290E-006	4.12840E+000	3.42787E-002	6.33400E-001	7.95100E-010	3.28100E-010
69	26	8	1	1.36000E-002	1.28000E-002	8.50000E-003	4.45000E-011	3.00690E-009	7.19224E+002	7.29503E+002	1.02791E+001	1.21370E-006	4.13580E+000	3.43362E-002	6.32500E-001	6.89900E-010	1.59500E-010
73	28	8	1	1.35000E-002	1.29000E-002	8.50000E-003	8.89900E-010	2.92030E-009	7.24646E+002	7.35580E+002	1.09340E+001	1.09620E-006	4.10660E+000	3.39955E-002	6.32900E-001	6.28300E-010	6.23000E-011
77	30	8	1	1.36000E-002	1.25000E-002	8.50000E-003	1.49900E-010	2.70010E-009	7.35095E+002	7.38671E+002	3.57620E+000	9.69500E-007	4.10160E+000	3.35006E-002	6.33000E-001	1.62000E-011	6.17800E-010
81	32	8	1	1.35000E-002	1.27000E-002	8.50000E-003	4.92000E-011	3.00690E-009	7.25250E+002	7.33813E+002	8.56350E+000	1.13010E-006	4.13210E+000	3.35458E-002	6.32600E-001	1.78400E-010	6.03300E-010
90	36	10	1	1.36000E-002	1.25000E-002	8.50000E-003	1.35800E-010	2.67440E-009	7.04712E+002	7.10698E+002	5.98570E+000	1.27790E-006	4.08370E+000	3.37168E-002	6.33100E-001	6.41900E-010	4.89000E-011
94	34	10	1	1.35000E-002	1.26000E-002	8.60000E-003	6.04200E-010	2.82890E-009	7.31775E+002	7.36452E+002	4.67720E+000	1.00020E-006	4.02960E+000	3.34484E-002	6.32600E-001	6.66700E-010	3.54300E-010
98	32	10	1	1.35000E-002	1.27000E-002	8.50000E-003	6.86200E-010	2.35820E-009	7.32900E+002	7.40355E+002	7.45500E+000	1.01610E-006	3.99780E+000	3.38071E-002	6.32300E-001	6.22900E-010	3.51500E-010
102	30	10	1	1.35000E-002	1.28000E-002	8.50000E-003	3.20800E-010	2.34890E-009	7.27852E+002	7.35518E+002	7.66630E+000	1.04050E-006	4.02170E+000	3.39149E-002	6.33600E-001	7.07500E-010	3.05100E-010
106	28	10	1	1.36000E-002	1.29000E-002	8.50000E-003	3.98000E-011	2.11230E-009	7.15494E+002	7.29085E+002	1.35909E+001	1.31130E-006	3.99620E+000	3.43751E-002	6.31800E-001	1.00000E-010	5.71400E-010
110	26	10	1	1.35000E-002	1.28000E-002	8.50000E-003	3.16100E-010	2.27630E-009	7.27303E+002	7.34262E+002	6.95840E+000	1.10820E-006	4.00110E+000	3.39540E-002	6.32800E-001	1.73000E-011	2.15900E-010
114	24	10	1	1.36000E-002	1.29000E-002	8.50000E-003	3.20800E-010	2.72350E-009	7.31745E+002	7.37057E+002	5.31250E+000	1.03130E-006	4.00630E+000	3.37652E-002	6.33000E-001	6.95800E-010	1.00000E-010
118	22	10	1	1.35000E-002	1.29000E-002	8.50000E-003	2.55300E-010	2.63690E-009	7.27683E+002	7.37752E+002	1.00687E+001	1.07300E-006	4.00460E+000	3.36577E-002	6.32500E-001	3.69500E-010	1.68800E-010
122	20	10	1	1.35000E-002	1.30000E-002	8.60000E-003	1.92000E-010	3.06310E-009	7.32287E+002	7.38947E+002	6.65990E+000	1.02870E-006	4.01340E+000	3.37263E-002	6.32900E-001	4.11000E-010	1.79900E-010
126	18	10	1	1.35000E-002	1.31000E-002	8.60000E-003	3.98100E-010	2.94130E-009	7.36328E+002	7.41274E+002	4.94580E+000	9.85600E-007	4.01920E+000	3.37904E-002	6.33200E-001	2.17100E-010	5.41000E-011
130	16	10	1	1.35000E-002	1.34000E-002	8.60000E-003	9.22700E-010	2.79850E-009	7.27902E+002	7.39361E+002	1.14591E+001	1.09190E-006	4.05480E+000	3.42020E-002	6.32800E-001	3.56200E-010	2.04400E-010
134	14	10	1	1.35000E-002	1.33000E-002	8.60000E-003	3.48900E-010	2.82660E-009	7.31822E+002	7.39945E+002	8.12360E+000	1.02970E-006	4.08610E+000	3.41358E-002	6.33200E-001	7.10000E-010	1.19200E-010
138	12	10	1	1.36000E-002	1.32000E-002	8.60000E-003	3.37200E-010	2.35820E-009	7.38701E+002	7.45611E+002	6.90990E+000	9.01600E-007	4.09960E+000	3.38231E-002	6.33400E-001	4.00500E-010	7.38000E-011
142	10	10	1	1.35000E-002	1.35000E-002	8.60000E-003	1.89700E-010	2.60650E-009	7.38530E+002	7.42788E+002	4.25800E+000	9.26100E-007	4.11400E+000	3.34522E-002	6.33100E-001	6.68400E-010	7.26000E-011
145	8	10	1	1.39000E-002	1.28000E-002	8.40000E-003	1.19400E-010	3.64150E-009	7.05719E+002	7.11340E+002	5.62170E+000	1.23010E-006	4.11370E+000	3.39908E-002	6.33400E-001	4.29500E-010	2.55300E-010
149	7	12	1	1.35000E-002	1.31000E-002	8.50000E-003	5.15200E-010	3.36990E-009	7.28978E+002	7.33038E+002	4.06040E+000	1.02330E-006	4.13600E+000	3.36139E-002	6.33300E-001	2.32100E-010	1.11500E-010
153	9	12	1	1.36000E-002	1.30000E-002	8.50000E-003	6.76800E-010	3.40500E-009	7.45109E+002	7.50186E+002	5.07660E+000	8.59300E-007	4.13040E+000	3.35118E-002	6.33400E-001	3.10100E-010	2.57800E-010
157	11	12	1	1.35000E-002	1.30000E-002	8.60000E-003	6.22900E-010	3.05370E-009	7.39308E+002	7.44399E+002	5.09130E+000	9.64600E-007	4.04680E+000	3.37757E-002	6.33200E-001	2.56700E-010	1.57400E-010
161	13	12	1	1.36000E-002	1.30000E-002	8.50000E-003	1.01170E-009	2.46360E-009	7.38930E+002	7.48683E+002	9.75250E+000	9.72700E-007	4.05520E+000	3.37494E-002	6.32500E-001	4.07900E-010	5.06800E-010
165	15	12	1	1.35000E-002	1.27000E-002	8.50000E-003	8.00900E-010	2.47770E-009	7.45892E+002	7.50208E+002	4.31640E+000	8.96900E-007	4.04370E+000	3.33636E-002	6.33000E-001	2.32000E-011	1.91100E-010
169	17	12	1	1.35000E-002	1.28000E-002	8.50000E-003	5.29300E-010	2.88510E-009	7.40261E+002	7.46760E+002	6.49890E+000	9.77900E-007	4.00530E+000	3.33939E-002	6.32500E-001	3.16800E-010	2.41400E-010
173	19	12	1	1.34000E-002	1.26000E-002	8.50000E-003	8.05600E-010	2.12400E-009	7.33628E+002	7.41258E+002	7.63000E+000	1.02140E-006	4.10820E+000	3.32354E-002	6.32700E-001	4.01400E-010	9.55000E-011
177	21	12	1	1.35000E-002	1.29000E-002	8.50000E-003	8.85200E-010	2.57130E-009	7.38417E+002	7.42006E+002	3.58940E+000	9.72100E-007	4.11630E+000	3.28237E-002	6.32800E-001	4.25700E-010	1.57400E-010
181	23	12	1	1.35000E-002	1.30000E-002	8.50000E-003	2.27200E-010	3.10060E-009	7.36504E+002	7.40586E+002	4.08220E+000	9.94200E-007	4.05010E+000	3.28039E-002	6.32500E-001	3.92500E-010	2.71700E-010
185	25	12	1	1.35000E-002	1.28000E-002	8.50000E-003	4.80100E-010	2.70950E-009	7.34964E+002	7.41862E+002	6.89780E+000	9.81000E-007	4.01230E+000	3.30275E-002	6.33100E-001	3.89400E-010	4.28300E-010
189	27	12	1	1.35000E-002	1.30000E-002	8.60000E-003	9.08600E-010	3.14040E-009	7.41233E+002	7.46328E+002	5.09500E+000	9.65400E-007	3.96710E+000	3.31779E-002	6.32200E-001	2.45200E-010	2.89900E-010
193	29	12	1	1.35000E-002	1.30000E-002	8.50000E-003	7.58800E-010	2.32540E-009	7.40050E+002	7.45148E+002	5.09770E+000	9.64800E-007	3.94820E+000	3.34103E-002	6.32400E-001	2.09400E-010	3.36300E-010
197	31	12	1	1.35000E-002	1.31000E-002	8.60000E-003	8.61800E-010	2.58770E-009	7.33826E+002	7.42694E+002	8.86750E+000	1.00890E-006	4.01480E+000	3.36485E-002	6.32500E-001	4.47800E-010	6.25000E-011
201	33	12	1	1.36000E-002	1.30000E-002	8.50000E-003	3.39600E-010	2.69080E-009	7.38249E+002	7.43975E+002	5.72560E+000	9.68300E-007	4.04180E+000	3.35904E-002	6.33200E-001	6.58000E-011	1.66300E-010
205	35	12	1	1.36000E-002	1.28000E-002	8.60000E-003	7.14300E-010	2.74460E-009	7.40366E+002	7.45693E+002	5.32690E+000	8.81500E-007	3.98590E+000	3.33017E-002	6.33200E-001	4.83400E-010	8.03000E-011
209	37	12	1	1.36000E-002	1.31000E-002	8.50000E-003	3.56000E-010	2.66030E-009	7.29469E+002	7.33250E+002	3.78130E+000	1.02750E-006	4.08020E+000	3.32396E-002	6.32800E-001	3.16000E-011	1.82700E-010
217	38	14	1	1.35000E-002	1.30000E-002	8.50000E-003	4.68000E-011	3.28090E-009	7.36369E+002	7.39793E+002	3.42420E+000	9.83700E-007	4.03210E+000	3.32447E-002	6.32700E-001	1.36800E-010	7.80000E-011
221	36	14	1	1.35000E-002	1.29000E-002	8.50000E-003	2.76300E-010	2.90150E-009	7.46192E+002	7.47978E+002	1.78620E+000	8.42300E-007	4.05470E+000	3.34337E-002	6.33100E-001	4.63700E-010	3.93000E-011
225	34	14	1	1.36000E-002	1.28000E-002	8.50000E-003	6.09000E-011	2.71890E-009	7.31192E+002	7.42112E+002	1.09200E+001	9.84600E-007	4.03350E+000	3.39777E-002	6.33400E-001	2.76300E-010	1.62500E-010
229	32	14	1	1.36000E-002	1.30000E-002	8.50000E-003	1.85000E-010	2.93200E-009	7.38439E+002	7.43220E+002	4.78070E+000	9.58200E-007	3.96450E+000	3.37559E-002	6.32300E-001	2.64900E-010	7.61000E-011
233	30	14	1	1.35000E-002	1.28000E-002	8.50000E-003	2.30000E-012	2.78680E-009	7.41843E+002	7.44294E+002	2.45100E+000	9.27400E-007	3.99770E+000	3.32301E-002	6.32700E-001	1.01200E-010	2.25000E-010
237	28	14	1	1.35000E-002	1.30000E-002	8.50000E-003	2.36500E-010	2.70950E-009	7.36319E+002	7.43324E+002	7.00460E+000	9.79300E-007	3.98350E+000	3.30590E-002	6.32300E-001	8.50000E-011	3.62000E-010
241	26	14	1	1.35000E-002	1.29000E-002	8.60000E-003	8.64100E-010	2.65330E-009	7.32547E+002	7.36009E+002	3.46150E+000	1.00320E-006	4.01200E+000	3.24959E-002	6.33000E-001	2.21800E-010	9.18000E-011
