Repository: Chenchao981/cp_data-boxplot-style

# 晶圆厂CP测试数据分析工具

一个用于分析晶圆厂CP测试数据的工具，支持数据清洗、统计分析、图表生成和HTML报告生成。

## 功能特点

- 解析CP测试日志文件
- 灵活的数据清洗策略
- 参数统计分析
- 交互式图表生成
- HTML格式报告
- 数据单位智能调整

## 安装

```bash
pip install -r requirements.txt
```

## 使用方法

### 基本用法

```bash
python scripts/main.py --data-dir "data/data2/rawdata" --output-dir "./output"
```

### 指定参数和清洗策略

```bash
python scripts/main.py --data-dir "data/data2/rawdata" --params BVDSS1 BVDSS2 VTH --cleaner-strategy smart
```

### adjust_units.py参数

- `--output-dir`: 输出目录路径
- `--batch`: 指定批次名称，为空则处理所有批次
- `--params`: 要处理的参数列表，默认处理电流和电阻参数
- `--regenerate`: 是否在调整单位后重新生成HTML报告

File: cp_analyzer_project/data/data1/rawdata/C141321.02-CPTSTE12-250213-200837@CP_020.TXT (part 1 of 3)
Program name	H2196AB_E4_A01_CP1.dll
Lot number	C141321.02-CPTSTE12-250213-200837@CP
Wafer number	20
Date	2025/02/13
Time	20:14:00

No.U	X	Y	Bin	CONT@D	CONT@G	CONT@S	IGSS1	IGSSR1	BVDSS1	BVDSS2	DELTABV	IDSS1	VTH	RDSON1	VFSDS	IGSS2	IGSSR2
LimitU				0.5V	0.5V	0.5V	100nA	100nA	900V	900V	50V	5uA	5V	38mohm	1V	60nA	60nA
LimitL				-0.5V	-0.5V	-0.5V	0nA	0nA	660V	660V	-10V	0uA	3.5V	10mohm	0V	0nA	0nA
Bias 1				 	 	 	 	 	250uA	1mA	 	 	3mA	1A	 	 	 
Bias 2				 	 	 	 	 	 	 	 	 	 	 	1A	 	 
Bias 3				2V	 	 	 	 	 	 	 	653V	 	 	 	 	 
Bias 4				 	2V	 	30V	-30V	 	 	 	 	 	10V	0V	20V	-20V
Bias 5				1000uS	8000uS	8000uS	12000uS	12000uS	10000uS	8000uS	1000uS	10000uS	2000uS	50000uS	5000uS	12000uS	12000uS
Bias 6				 	 	 	 	 	 	 	 	 	 	 	 	 	 
5	29	6	5	1.31000E-002	1.10000E-002	7.20000E-003	4.09800E-010	2.84500E-009	6.18642E+002
8	27	6	1	1.36000E-002	1.12000E-002	7.40000E-003	3.30200E-010	3.12370E-009	7.17107E+002	7.22310E+002	5.20260E+000	1.18940E-006	4.13460E+000	3.35613E-002	6.33200E-001	7.11100E-010	1.41900E-010
12	25	6	1	1.36000E-002	1.13000E-002	7.40000E-003	7.37600E-010	2.93160E-009	7.21773E+002	7.30529E+002	8.75610E+000	1.16210E-006	4.11140E+000	3.36243E-002	6.32600E-001	1.43000E-011	1.69300E-010
16	23	6	1	1.35000E-002	1.12000E-002	7.40000E-003	4.73000E-010	2.98550E-009	7.26519E+002	7.32801E+002	6.28120E+000	1.14550E-006	4.11850E+000	3.36827E-002	6.32400E-001	7.17900E-010	7.66000E-011
20	21	6	1	1.36000E-002	1.12000E-002	7.40000E-003	7.35300E-010	3.17050E-009	7.29617E+002	7.35141E+002	5.52400E+000	1.10090E-006	4.12890E+000	3.35803E-002	6.32600E-001	5.15600E-010	3.91000E-010
24	19	6	1	1.35000E-002	1.13000E-002	7.50000E-003	1.22930E-009	3.02060E-009	7.25594E+002	7.33699E+002	8.10500E+000	1.12940E-006	4.15250E+000	3.35742E-002	6.32800E-001	7.25200E-010	3.39100E-010
28	17	6	1	1.35000E-002	1.12000E-002	7.40000E-003	6.11200E-010	3.17990E-009	7.17659E+002	7.23401E+002	5.74270E+000	1.17780E-006	4.19550E+000	3.36403E-002	6.33500E-001	8.25900E-010	1.76600E-010
32	15	6	5	1.36000E-002	1.12000E-002	7.50000E-003	6.08800E-010	3.31330E-009	6.38015E+002
40	11	8	1	1.36000E-002	1.13000E-002	7.40000E-003	8.78100E-010	3.56150E-009	7.19398E+002	7.24475E+002	5.07690E+000	1.10570E-006	3.92520E+000	3.37984E-002	6.33100E-001	9.65000E-011	1.51000E-010
44	13	8	1	1.35000E-002	1.12000E-002	7.40000E-003	6.76700E-010	3.46550E-009	7.37649E+002	7.41525E+002	3.87600E+000	9.84900E-007	4.23450E+000	3.34846E-002	6.33000E-001	6.46300E-010	8.87000E-011
48	15	8	1	1.35000E-002	1.12000E-002	7.40000E-003	4.09800E-010	2.72090E-009	7.36366E+002	7.42141E+002	5.77500E+000	9.55000E-007	4.17050E+000	3.36521E-002	6.33000E-001	1.76300E-010	1.31400E-010
52	17	8	1	1.35000E-002	1.12000E-002	7.40000E-003	7.30600E-010	2.97850E-009	7.22559E+002	7.29936E+002	7.37630E+000	1.17910E-006	4.12330E+000	3.44266E-002	6.32500E-001	5.46800E-010	9.18000E-011
56	19	8	8	1.36000E-002	1.12000E-002	7.40000E-003	7.18900E-010	2.63430E-009	6.89864E+002	7.09840E+002	1.99760E+001	1.38252E-005
60	21	8	8	1.35000E-002	1.12000E-002	7.40000E-003	4.75300E-010	2.26660E-009	6.89055E+002	7.03559E+002	1.45041E+001	1.38252E-005
64	23	8	8	1.36000E-002	1.12000E-002	7.40000E-003	1.20120E-009	2.47270E-009	6.75015E+002	6.93687E+002	1.86724E+001	1.38255E-005
68	25	8	8	1.35000E-002	1.11000E-002	7.40000E-003	8.40600E-010	2.60150E-009	6.80107E+002	7.03237E+002	2.31302E+001	1.38255E-005
72	27	8	1	1.35000E-002	1.12000E-002	7.40000E-003	1.89700E-010	2.83800E-009	7.14998E+002	7.23341E+002	8.34330E+000	1.32100E-006	4.06600E+000	3.43349E-002	6.32000E-001	5.56600E-010	3.90600E-010
76	29	8	1	1.35000E-002	1.13000E-002	7.40000E-003	2.95000E-010	2.43290E-009	7.26866E+002	7.32748E+002	5.88110E+000	1.04060E-006	4.13040E+000	3.38351E-002	6.33000E-001	1.22000E-011	4.39000E-010
80	31	8	1	1.35000E-002	1.12000E-002	7.40000E-003	9.97500E-010	2.96210E-009	7.27050E+002	7.33181E+002	6.13130E+000	1.09040E-006	4.14240E+000	3.35815E-002	6.32600E-001	1.93600E-010	4.52200E-010
84	33	8	1	1.31000E-002	1.10000E-002	7.20000E-003	8.00800E-010	3.53580E-009	7.10714E+002	7.16026E+002	5.31240E+000	1.21700E-006	4.10460E+000	3.37471E-002	6.33300E-001	7.17700E-010	2.00900E-010
89	35	10	1	1.36000E-002	1.12000E-002	7.40000E-003	3.93400E-010	3.16810E-009	7.32602E+002	7.38102E+002	5.50030E+000	1.05740E-006	4.05090E+000	3.33372E-002	6.32400E-001	5.23800E-010	1.06100E-010
93	33	10	1	1.35000E-002	1.13000E-002	7.40000E-003	1.94400E-010	2.75130E-009	7.35999E+002	7.39755E+002	3.75640E+000	9.72200E-007	4.02960E+000	3.35849E-002	6.32700E-001	4.70000E-010	6.12800E-010
97	31	10	1	1.35000E-002	1.12000E-002	7.40000E-003	3.62900E-010	2.63190E-009	7.07631E+002	7.22167E+002	1.45362E+001	1.34900E-006	4.00180E+000	3.44324E-002	6.31900E-001	4.15400E-010	2.11000E-011
101	29	10	8	1.36000E-002	1.12000E-002	7.40000E-003	1.63900E-010	2.72320E-009	6.90913E+002	7.12763E+002	2.18497E+001	1.38273E-005
105	27	10	1	1.35000E-002	1.13000E-002	7.40000E-003	4.47200E-010	3.28990E-009	7.00375E+002	7.16345E+002	1.59700E+001	1.54370E-006	3.98190E+000	3.43366E-002	6.31700E-001	1.55900E-010	3.52900E-010
109	25	10	8	1.35000E-002	1.12000E-002	7.40000E-003	7.96100E-010	3.06280E-009	6.78192E+002	7.05377E+002	2.71847E+001	1.38263E-005
113	23	10	8	1.36000E-002	1.11000E-002	7.40000E-003	6.76700E-010	2.89420E-009	6.95019E+002	7.13271E+002	1.82519E+001	1.38272E-005
117	21	10	1	1.35000E-002	1.12000E-002	7.40000E-003	1.03030E-009	2.56400E-009	7.03540E+002	7.19225E+002	1.56849E+001	1.38210E-006	3.99700E+000	3.39153E-002	6.32400E-001	4.38300E-010	1.39100E-010
121	19	10	1	1.35000E-002	1.13000E-002	7.40000E-003	5.57300E-010	2.64830E-009	6.97443E+002	7.15550E+002	1.81072E+001	1.50400E-006	3.99550E+000	3.40516E-002	6.33000E-001	6.11200E-010	6.76700E-010
125	17	10	1	1.36000E-002	1.12000E-002	7.40000E-003	2.59900E-010	2.57100E-009	7.01670E+002	7.17381E+002	1.57110E+001	1.45480E-006	4.00940E+000	3.42390E-002	6.32500E-001	9.04500E-010	3.33000E-011
129	15	10	1	1.36000E-002	1.13000E-002	7.40000E-003	3.88700E-010	2.60620E-009	7.09751E+002	7.24665E+002	1.49141E+001	1.28940E-006	4.02400E+000	3.42445E-002	6.32400E-001	3.84300E-010	5.93400E-010
133	13	10	1	1.36000E-002	1.12000E-002	7.50000E-003	5.45600E-010	2.88480E-009	7.16758E+002	7.29045E+002	1.22872E+001	1.15490E-006	4.04040E+000	3.42431E-002	6.33100E-001	7.43200E-010	1.45000E-011
137	11	10	1	1.35000E-002	1.13000E-002	7.40000E-003	5.66700E-010	3.53340E-009	7.40323E+002	7.43453E+002	3.12960E+000	8.97400E-007	3.66670E+000	3.35063E-002	6.32500E-001	6.65700E-010	1.87300E-010
141	9	10	1	1.36000E-002	1.14000E-002	7.40000E-003	8.35900E-010	2.93870E-009	7.38947E+002	7.43452E+002	4.50500E+000	1.00530E-006	3.68830E+000	3.34661E-002	6.31300E-001	7.87500E-010	5.21900E-010
148	6	12	1	1.35000E-002	1.13000E-002	7.40000E-003	9.60000E-011	3.48890E-009	6.98844E+002	7.06493E+002	7.64880E+000	1.26990E-006	4.15710E+000	3.40722E-002	6.33300E-001	1.54300E-010	9.30000E-011
152	8	12	1	1.34000E-002	1.12000E-002	7.40000E-003	1.66300E-010	3.16810E-009	7.38742E+002	7.40397E+002	1.65420E+000	9.60400E-007	3.58640E+000	3.33064E-002	6.30900E-001	2.55000E-010	3.39800E-010
156	10	12	1	1.35000E-002	1.14000E-002	7.40000E-003	6.20500E-010	2.59450E-009	7.30177E+002	7.38455E+002	8.27780E+000	1.02440E-006	4.16840E+000	3.40207E-002	6.32700E-001	5.04600E-010	6.11600E-010
160	12	12	1	1.35000E-002	1.11000E-002	7.40000E-003	1.26400E-010	2.94340E-009	7.16795E+002	7.28557E+002	1.17624E+001	1.23180E-006	4.01910E+000	3.39801E-002	6.32500E-001	7.54000E-011	1.01900E-010
164	14	12	1	1.35000E-002	1.11000E-002	7.40000E-003	4.66000E-010	2.60380E-009	7.10857E+002	7.22830E+002	1.19729E+001	1.34410E-006	3.95020E+000	3.39140E-002	6.32500E-001	7.08300E-010	4.14500E-010
168	16	12	1	1.35000E-002	1.11000E-002	7.40000E-003	4.35500E-010	2.15890E-009	7.06509E+002	7.23404E+002	1.68950E+001	1.38070E-006	3.97250E+000	3.37933E-002	6.32200E-001	8.62900E-010	3.56200E-010
172	18	12	1	1.35000E-002	1.12000E-002	7.40000E-003	5.94800E-010	2.46330E-009	7.11625E+002	7.24318E+002	1.26927E+001	1.31920E-006	3.97850E+000	3.36478E-002	6.32300E-001	5.89100E-010	1.51300E-010
176	20	12	1	1.36000E-002	1.12000E-002	7.40000E-003	8.43000E-011	2.38840E-009	7.11121E+002	7.24259E+002	1.31385E+001	1.31430E-006	3.95280E+000	3.34423E-002	6.31600E-001	8.87900E-010	2.36700E-010
180	22	12	1	1.36000E-002	1.12000E-002	7.50000E-003	4.80000E-010	1.84520E-009	7.09517E+002	7.24846E+002	1.53287E+001	1.31470E-006	3.99760E+000	3.33708E-002	6.31600E-001	3.57300E-010	7.55600E-010
184	24	12	1	1.36000E-002	1.12000E-002	7.50000E-003	3.79300E-010	2.72090E-009	7.17758E+002	7.28964E+002	1.12059E+001	1.21700E-006	3.97570E+000	3.33594E-002	6.31600E-001	1.69300E-010	3.47500E-010
188	26	12	1	1.35000E-002	1.12000E-002	7.40000E-003	2.58000E-011	2.45160E-009	7.11040E+002	7.23906E+002	1.28662E+001	1.26790E-006	3.92530E+000	3.35768E-002	6.32500E-001	2.82200E-010	2.47300E-010
192	28	12	1	1.35000E-002	1.13000E-002	7.40000E-003	2.81000E-011	2.84500E-009	7.08316E+002	7.23574E+002	1.52579E+001	1.36130E-006	3.96810E+000	3.38208E-002	6.32000E-001	2.56200E-010	2.57600E-010
196	30	12	1	1.35000E-002	1.11000E-002	7.40000E-003	7.82100E-010	3.02300E-009	7.18010E+002	7.28191E+002	1.01813E+001	1.27990E-006	3.98730E+000	3.39199E-002	6.31800E-001	3.22200E-010	4.92000E-011
200	32	12	1	1.36000E-002	1.12000E-002	7.40000E-003	4.05100E-010	2.82390E-009	7.11574E+002	7.24541E+002	1.29664E+001	1.32040E-006	3.95880E+000	3.39956E-002	6.31900E-001	2.45900E-010	2.22200E-010
204	34	12	1	1.35000E-002	1.12000E-002	7.40000E-003	7.65700E-010	2.32280E-009	7.27800E+002	7.36819E+002	9.01890E+000	1.00800E-006	4.03330E+000	3.39162E-002	6.32900E-001	6.63600E-010	4.81400E-010
208	36	12	1	1.35000E-002	1.12000E-002	7.40000E-003	4.87000E-010	2.41650E-009	7.39349E+002	7.41034E+002	1.68530E+000	9.45800E-007	4.06290E+000	3.31041E-002	6.32700E-001	7.97300E-010	3.00000E-012
212	38	12	1	1.34000E-002	1.07000E-002	7.00000E-003	1.24570E-009	2.75130E-009	7.08393E+002	7.13928E+002	5.53500E+000	1.14330E-006	4.04590E+000	3.36958E-002	6.33300E-001	2.71900E-010	1.77000E-010
214	39	14	1	1.35000E-002	1.07000E-002	7.00000E-003	5.43200E-010	3.54510E-009	7.03629E+002	7.09084E+002	5.45510E+000	1.15250E-006	4.07320E+000	3.38611E-002	6.33300E-001	7.75100E-010	4.30400E-010
216	37	14	1	1.36000E-002	1.11000E-002	7.40000E-003	3.44200E-010	2.43990E-009	7.39904E+002	7.41560E+002	1.65530E+000	9.33800E-007	4.08160E+000	3.32247E-002	6.32700E-001	9.20000E-011	3.71400E-010
220	35	14	1	1.35000E-002	1.12000E-002	7.40000E-003	6.43900E-010	3.04640E-009	7.25426E+002	7.34730E+002	9.30350E+000	1.07020E-006	4.00540E+000	3.41827E-002	6.31900E-001	6.34800E-010	1.01600E-010
224	33	14	1	1.35000E-002	1.13000E-002	7.40000E-003	3.44200E-010	2.96210E-009	7.20631E+002	7.30200E+002	9.56880E+000	1.21640E-006	4.01780E+000	3.41830E-002	6.31700E-001	7.12800E-010	2.99300E-010
228	31	14	1	1.36000E-002	1.11000E-002	7.40000E-003	7.16500E-010	2.76070E-009	7.06810E+002	7.21541E+002	1.47309E+001	1.32330E-006	4.00180E+000	3.38026E-002	6.32700E-001	6.68300E-010	2.60600E-010
232	29	14	1	1.35000E-002	1.12000E-002	7.40000E-003	1.61600E-010	2.32280E-009	7.14027E+002	7.27578E+002	1.35506E+001	1.27550E-006	3.93630E+000	3.36020E-002	6.31700E-001	3.14700E-010	6.88000E-011
236	27	14	1	1.36000E-002	1.12000E-002	7.40000E-003	9.60000E-011	2.62720E-009	7.16271E+002	7.31168E+002	1.48965E+001	1.17910E-006	3.98370E+000	3.32605E-002	6.32000E-001	3.27600E-010	4.78100E-010
240	25	14	1	1.35000E-002	1.12000E-002	7.40000E-003	9.13000E-011	1.96930E-009	7.09199E+002	7.24933E+002	1.57345E+001	1.27860E-006	4.00340E+000	3.31245E-002	6.31500E-001	2.91800E-010	7.00000E-011
244	23	14	1	1.35000E-002	1.12000E-002	7.40000E-003	1.89700E-010	2.46800E-009	7.09457E+002	7.21010E+002	1.15527E+001	1.23520E-006	4.00170E+000	3.29369E-002	6.31800E-001	1.28300E-010	4.61000E-011
248	21	14	1	1.36000E-002	1.13000E-002	7.40000E-003	4.58900E-010	2.66940E-009	7.12340E+002	7.23748E+002	1.14087E+001	1.25980E-006	4.05180E+000	3.30504E-002	6.31300E-001	2.76100E-010	1.88700E-010
252	19	14	1	1.35000E-002	1.12000E-002	7.40000E-003	1.03000E-010	2.42590E-009	7.07553E+002	7.21865E+002	1.43119E+001	1.32860E-006	4.03950E+000	3.31279E-002	6.31400E-001	1.01340E-009	9.69000E-011
256	17	14	1	1.35000E-002	1.13000E-002	7.40000E-003	5.55000E-010	2.44460E-009	7.09928E+002	7.26458E+002	1.65293E+001	1.28160E-006	3.96420E+000	3.34718E-002	6.31800E-001	4.67400E-010	3.51900E-010
260	15	14	1	1.35000E-002	1.14000E-002	7.50000E-003	5.69000E-010	2.94100E-009	7.17548E+002	7.30277E+002	1.27284E+001	1.26440E-006	3.98860E+000	3.37028E-002	6.31700E-001	4.76000E-010	4.41600E-010
264	13	14	1	1.36000E-002	1.13000E-002	7.50000E-003	5.52600E-010	2.30410E-009	7.05213E+002	7.21117E+002	1.59042E+001	1.38660E-006	3.99730E+000	3.38997E-002	6.32400E-001	3.33700E-010	3.35800E-010
268	11	14	1	1.35000E-002	1.13000E-002	7.40000E-003	5.71300E-010	3.62480E-009	7.10791E+002	7.22181E+002	1.13891E+001	1.32440E-006	3.96860E+000	3.44325E-002	6.31800E-001	2.59000E-010	5.47000E-010
272	9	14	1	1.35000E-002	1.14000E-002	7.50000E-003	2.64600E-010	3.50770E-009	7.23147E+002	7.34369E+002	1.12221E+001	1.10300E-006	4.05840E+000	3.43761E-002	6.32200E-001	2.03000E-010	2.37700E-010
276	7	14	1	1.35000E-002	1.13000E-002	7.50000E-003	8.31300E-010	3.68560E-009	7.36519E+002	7.39135E+002	2.61640E+000	9.64400E-007	4.06970E+000	3.35932E-002	6.32900E-001	9.38300E-010	2.34600E-010
280	5	14	8	1.35000E-002	1.13000E-002	7.40000E-003	3.65300E-010	3.83320E-009	6.70473E+002	6.82544E+002	1.20714E+001	1.38271E-005
284	5	16	4	1.36000E-002	1.11000E-002	7.40000E-003	7.98500E-010	2.47914E-007
288	7	16	1	1.35000E-002	1.12000E-002	7.40000E-003	6.43900E-010	3.44680E-009	7.34771E+002	7.38184E+002	3.41380E+000	9.90300E-007	3.92710E+000	3.37964E-002	6.32300E-001	4.88500E-010	4.70900E-010
292	9	16	1	1.36000E-002	1.12000E-002	7.40000E-003	3.11400E-010	3.23140E-009	7.04402E+002	7.22867E+002	1.84646E+001	1.25730E-006	4.05520E+000	3.44880E-002	6.32200E-001	6.01500E-010	1.64800E-010
296	11	16	1	1.35000E-002	1.12000E-002	7.50000E-003	6.55600E-010	2.57100E-009	6.98166E+002	7.15244E+002	1.70783E+001	1.54010E-006	4.01920E+000	3.43713E-002	6.31700E-001	9.95200E-010	1.78200E-010
300	13	16	1	1.35000E-002	1.12000E-002	7.40000E-003	4.68300E-010	2.36500E-009	7.01744E+002	7.18834E+002	1.70902E+001	1.43270E-006	3.99430E+000	3.38977E-002	6.32300E-001	8.54000E-010	3.78900E-010
304	15	16	1	1.35000E-002	1.12000E-002	7.40000E-003	5.64300E-010	2.18470E-009	7.17600E+002	7.31743E+002	1.41426E+001	1.17160E-006	4.00450E+000	3.33855E-002	6.32200E-001	9.81100E-010	4.73700E-010
308	17	16	1	1.36000E-002	1.12000E-002	7.50000E-003	3.46600E-010	2.90350E-009	7.13920E+002	7.25662E+002	1.17422E+001	1.24540E-006	4.06310E+000	3.30836E-002	6.31500E-001	9.79000E-011	4.42800E-010
312	19	16	1	1.35000E-002	1.11000E-002	7.50000E-003	2.03700E-010	2.87080E-009	7.05834E+002	7.23198E+002	1.73644E+001	1.26170E-006	4.05940E+000	3.30458E-002	6.32100E-001	6.00100E-010	7.41800E-010
316	21	16	1	1.35000E-002	1.13000E-002	7.40000E-003	5.12800E-010	2.38140E-009	7.00823E+002	7.12519E+002	1.16961E+001	1.34230E-006	4.08800E+000	3.28543E-002	6.30800E-001	6.60600E-010	3.72800E-010
320	23	16	1	1.35000E-002	1.13000E-002	7.40000E-003	2.57600E-010	2.87540E-009	6.99416E+002	7.10924E+002	1.15083E+001	1.37300E-006	4.09200E+000	3.28636E-002	6.31000E-001	4.33000E-011	2.78900E-010
324	25	16	1	1.35000E-002	1.13000E-002	7.40000E-003	7.75100E-010	2.48910E-009	7.08518E+002	7.25545E+002	1.70271E+001	1.19460E-006	4.06510E+000	3.29035E-002	6.32400E-001	5.02300E-010	2.68600E-010
328	27	16	1	1.36000E-002	1.12000E-002	7.40000E-003	6.43900E-010	2.10040E-009	7.22206E+002	7.32442E+002	1.02359E+001	1.09530E-006	4.00730E+000	3.28123E-002	6.31900E-001	5.59600E-010	2.34000E-011
332	29	16	1	1.35000E-002	1.13000E-002	7.40000E-003	3.98100E-010	2.53360E-009	7.21258E+002	7.34993E+002	1.37348E+001	1.10670E-006	3.98890E+000	3.33536E-002	6.32100E-001	1.24100E-010	3.46300E-010
336	31	16	1	1.35000E-002	1.12000E-002	7.40000E-003	3.39500E-010	1.40490E-009	7.16836E+002	7.30124E+002	1.32885E+001	1.20990E-006	3.99720E+000	3.37710E-002	6.32100E-001	7.52000E-011	4.77700E-010
340	33	16	1	1.34000E-002	1.12000E-002	7.40000E-003	5.45600E-010	2.70690E-009	7.26125E+002	7.34063E+002	7.93780E+000	1.16020E-006	4.01210E+000	3.41179E-002	6.31700E-001	2.20300E-010	6.12300E-010
344	35	16	1	1.35000E-002	1.13000E-002	7.40000E-003	4.92000E-011	2.73030E-009	7.24688E+002	7.34089E+002	9.40150E+000	1.05820E-006	4.11640E+000	3.42950E-002	6.32400E-001	7.39500E-010	1.65300E-010
348	37	16	1	1.36000E-002	1.13000E-002	7.40000E-003	1.00220E-009	3.04870E-009	7.39300E+002	7.40994E+002	1.69450E+000	9.35200E-007	4.06600E+000	3.33801E-002	6.32600E-001	4.73500E-010	2.74700E-010
352	39	16	1	1.34000E-002	1.08000E-002	7.00000E-003	5.08100E-010	3.70440E-009	7.25328E+002	7.27760E+002	2.43190E+000	1.03660E-006	4.12740E+000	3.35224E-002	6.33400E-001	7.81900E-010	3.50800E-010
354	38	18	1	1.34000E-002	1.08000E-002	6.90000E-003	4.98800E-010	3.10260E-009	7.35832E+002	7.39992E+002	4.15940E+000	9.69900E-007	4.15260E+000	3.30614E-002	6.33400E-001	4.50500E-010	4.61000E-011
356	36	18	5	1.35000E-002	1.12000E-002	7.40000E-003	4.37900E-010	2.69510E-009	6.43562E+002
360	34	18	1	1.36000E-002	1.12000E-002	7.40000E-003	5.19800E-010	2.60150E-009	7.19890E+002	7.30875E+002	1.09855E+001	1.10720E-006	4.06000E+000	3.42764E-002	6.33000E-001	1.09070E-009	6.92600E-010
364	32	18	1	1.35000E-002	1.12000E-002	7.40000E-003	9.13200E-010	2.94800E-009	7.19599E+002	7.30084E+002	1.04847E+001	1.15210E-006	4.03400E+000	3.39585E-002	6.31900E-001	8.28900E-010	5.19800E-010
368	30	18	1	1.36000E-002	1.12000E-002	7.40000E-003	8.43000E-010	2.27600E-009	7.27511E+002	7.35371E+002	7.85970E+000	1.05460E-006	4.00610E+000	3.34851E-002	6.32300E-001	3.84000E-010	8.90000E-012
372	28	18	1	1.35000E-002	1.12000E-002	7.40000E-003	6.29900E-010	2.38840E-009	7.20726E+002	7.35493E+002	1.47678E+001	1.04970E-006	4.00890E+000	3.33450E-002	6.32800E-001	6.96400E-010	4.21000E-011
376	26	18	1	1.35000E-002	1.12000E-002	7.40000E-003	6.15800E-010	2.61550E-009	7.22515E+002	7.31663E+002	9.14820E+000	1.09990E-006	4.06020E+000	3.29751E-002	6.31800E-001	6.03400E-010	4.45100E-010
380	24	18	1	1.36000E-002	1.12000E-002	7.40000E-003	2.13100E-010	2.57570E-009	7.20035E+002	7.30864E+002	1.08288E+001	1.12800E-006	4.07640E+000	3.28747E-002	6.31800E-001	3.31600E-010	8.27000E-011
384	22	18	1	1.35000E-002	1.12000E-002	7.40000E-003	7.65700E-010	2.23620E-009	7.10884E+002	7.28295E+002	1.74105E+001	1.20600E-006	4.08790E+000	3.30580E-002	6.31600E-001	1.42800E-010	1.85200E-010
388	20	18	1	1.36000E-002	1.11000E-002	7.40000E-003	2.88000E-010	3.24540E-009	7.14758E+002	7.26819E+002	1.20608E+001	1.20310E-006	4.10250E+000	3.29462E-002	6.31600E-001	6.04000E-011	2.86400E-010
392	18	18	1	1.35000E-002	1.11000E-002	7.40000E-003	5.71300E-010	2.81220E-009	7.18431E+002	7.28919E+002	1.04882E+001	1.15360E-006	4.07780E+000	3.30831E-002	6.31800E-001	2.50300E-010	2.71200E-010
396	16	18	1	1.35000E-002	1.12000E-002	7.40000E-003	5.17500E-010	2.58740E-009	7.10577E+002	7.27394E+002	1.68164E+001	1.22770E-006	4.05560E+000	3.35416E-002	6.32400E-001	5.40900E-010	3.18000E-010
400	14	18	1	1.36000E-002	1.11000E-002	7.50000E-003	7.54000E-010	2.83100E-009	7.06194E+002	7.22049E+002	1.58556E+001	1.30400E-006	4.02180E+000	3.38539E-002	6.32300E-001	6.05100E-010	2.83600E-010
404	12	18	1	1.35000E-002	1.11000E-002	7.40000E-003	8.73400E-010	3.15410E-009	7.02629E+002	7.20014E+002	1.73843E+001	1.31860E-006	4.00780E+000	3.41344E-002	6.32400E-001	8.26300E-010	3.89000E-011
408	10	18	8	1.36000E-002	1.12000E-002	7.40000E-003	7.04800E-010	2.83800E-009	6.98189E+002	7.17949E+002	1.97594E+001	1.38276E-005
412	8	18	1	1.35000E-002	1.11000E-002	7.40000E-003	1.10050E-009	2.49140E-009	7.35334E+002	7.39600E+002	4.26530E+000	9.79600E-007	3.86670E+000	3.38521E-002	6.32200E-001	4.23100E-010	1.76000E-011
416	6	18	1	1.35000E-002	1.11000E-002	7.40000E-003	4.68300E-010	3.46320E-009	7.30063E+002	7.35336E+002	5.27330E+000	1.04560E-006	4.20740E+000	3.36463E-002	6.33500E-001	1.25700E-010	6.30000E-011
420	7	20	1	1.35000E-002	1.08000E-002	7.20000E-003	9.24900E-010	1.16306E-008	7.19850E+002	7.23936E+002	4.08530E+000	1.10820E-006	4.21910E+000	3.38172E-002	6.33800E-001	2.77000E-010	1.57800E-010
423	9	20	1	1.36000E-002	1.11000E-002	7.50000E-003	3.27800E-010	2.98780E-009	7.35109E+002	7.41047E+002	5.93830E+000	9.77300E-007	4.28080E+000	3.36811E-002	6.33000E-001	1.00800E-009	4.08100E-010
427	11	20	1	1.35000E-002	1.11000E-002	7.40000E-003	5.47900E-010	3.16580E-009	7.10638E+002	7.24474E+002	1.38361E+001	1.35290E-006	4.11300E+000	3.44782E-002	6.32500E-001	1.04290E-009	4.51200E-010
431	13	20	1	1.35000E-002	1.11000E-002	7.40000E-003	7.23500E-010	3.30860E-009	6.87600E+002	7.12913E+002	2.53131E+001	1.56370E-006	3.98900E+000	3.45238E-002	6.31900E-001	4.10900E-010	4.03000E-011
435	15	20	1	1.35000E-002	1.11000E-002	7.40000E-003	1.66300E-010	2.83560E-009	7.10781E+002	7.23385E+002	1.26037E+001	1.26320E-006	3.97090E+000	3.39673E-002	6.32500E-001	6.62700E-010	5.58500E-010
439	17	20	1	1.35000E-002	1.11000E-002	7.40000E-003	5.17500E-010	2.40010E-009	7.11254E+002	7.23172E+002	1.19183E+001	1.29410E-006	3.96120E+000	3.38859E-002	6.32000E-001	4.92000E-011	5.00400E-010
443	19	20	1	1.36000E-002	1.11000E-002	7.40000E-003	5.83100E-010	2.35330E-009	7.12022E+002	7.27836E+002	1.58132E+001	1.28250E-006	4.01190E+000	3.37967E-002	6.31900E-001	1.55700E-010	1.07500E-010
447	21	20	1	1.35000E-002	1.12000E-002	7.40000E-003	7.82100E-010	2.79580E-009	7.24342E+002	7.35130E+002	1.07873E+001	1.06920E-006	3.99650E+000	3.33170E-002	6.32500E-001	4.82000E-011	2.02800E-010
451	23	20	1	1.36000E-002	1.12000E-002	7.40000E-003	5.99400E-010	2.82630E-009	7.21730E+002	7.34466E+002	1.27353E+001	1.09010E-006	3.99420E+000	3.32917E-002	6.32500E-001	4.60100E-010	5.05800E-010
455	25	20	1	1.35000E-002	1.11000E-002	7.50000E-003	9.62400E-010	2.99250E-009	7.19519E+002	7.32739E+002	1.32202E+001	1.15370E-006	3.97760E+000	3.35015E-002	6.31800E-001	5.35300E-010	6.61500E-010
459	27	20	1	1.36000E-002	1.11000E-002	7.40000E-003	3.81700E-010	3.04640E-009	7.27594E+002	7.35230E+002	7.63630E+000	1.08030E-006	3.93960E+000	3.36538E-002	6.32000E-001	2.01600E-010	2.49400E-010
463	29	20	1	1.35000E-002	1.12000E-002	7.40000E-003	4.66000E-010	2.91530E-009	7.24448E+002	7.33191E+002	8.74280E+000	1.14530E-006	3.93600E+000	3.38151E-002	6.31700E-001	1.59700E-010	1.43300E-010
467	31	20	1	1.35000E-002	1.12000E-002	7.40000E-003	7.30600E-010	2.48670E-009	7.17654E+002	7.30343E+002	1.26883E+001	1.22710E-006	3.98240E+000	3.42341E-002	6.31900E-001	1.78900E-010	4.50300E-010
471	33	20	1	1.36000E-002	1.11000E-002	7.40000E-003	4.70700E-010	3.03000E-009	7.35531E+002	7.43946E+002	8.41440E+000	1.00680E-006	3.99720E+000	3.41769E-002	6.32100E-001	6.06000E-011	3.68300E-010
475	35	20	1	1.35000E-002	1.12000E-002	7.50000E-003	5.03400E-010	3.15410E-009	7.37703E+002	7.39600E+002	1.89690E+000	9.19200E-007	4.02520E+000	3.34079E-002	6.32700E-001	1.74200E-010	1.48000E-010
479	37	20	1	1.36000E-002	1.04000E-002	6.70000E-003	9.43700E-010	3.14710E-009	7.36646E+002	7.38829E+002	2.18280E+000	9.71800E-007	4.14530E+000	3.31635E-002	6.33300E-001	7.84700E-010	6.25000E-011
480	35	22	1	1.36000E-002	1.04000E-002	6.70000E-003	6.55600E-010	2.50780E-009	7.36144E+002	7.38611E+002	2.46770E+000	1.00180E-006	4.26870E+000	3.33444E-002	6.33500E-001	4.36000E-011	2.29700E-010
481	33	22	1	1.36000E-002	1.11000E-002	7.40000E-003	1.12400E-009	2.93630E-009	7.39426E+002	7.41364E+002	1.93870E+000	9.26300E-007	4.10750E+000	3.31077E-002	6.33000E-001	2.70500E-010	9.23000E-011
485	31	22	1	1.36000E-002	1.11000E-002	7.50000E-003	1.47280E-009	2.15890E-009	7.28245E+002	7.38704E+002	1.04588E+001	1.07980E-006	4.06720E+000	3.41347E-002	6.32300E-001	3.64600E-010	1.90800E-010
489	29	22	1	1.36000E-002	1.11000E-002	7.40000E-003	6.04100E-010	2.64130E-009	7.20374E+002	7.29701E+002	9.32740E+000	1.16000E-006	3.97750E+000	3.41678E-002	6.32400E-001	6.19100E-010	1.13300E-010
493	27	22	1	1.36000E-002	1.11000E-002	7.40000E-003	1.94400E-010	2.55700E-009	7.20491E+002	7.28695E+002	8.20390E+000	1.21080E-006	4.01160E+000	3.41865E-002	6.32300E-001	4.18000E-010	1.34600E-010
497	25	22	1	1.36000E-002	1.12000E-002	7.50000E-003	6.43900E-010	3.07680E-009	7.15196E+002	7.27810E+002	1.26141E+001	1.30040E-006	3.98990E+000	3.40284E-002	6.32000E-001	3.00900E-010	3.55000E-010
501	23	22	1	1.35000E-002	1.11000E-002	7.50000E-003	7.96000E-011	2.76540E-009	7.19313E+002	7.28241E+002	8.92820E+000	1.24380E-006	3.95910E+000	3.37894E-002	6.32100E-001	6.39500E-010	3.20300E-010
505	21	22	1	1.36000E-002	1.11000E-002	7.40000E-003	1.00920E-009	2.45160E-009	7.24210E+002	7.30831E+002	6.62100E+000	1.20280E-006	4.02650E+000	3.39177E-002	6.32300E-001	1.52200E-010	5.27600E-010
509	19	22	1	1.35000E-002	1.11000E-002	7.40000E-003	7.44600E-010	2.93630E-009	7.05051E+002	7.20957E+002	1.59058E+001	1.47900E-006	4.02340E+000	3.42959E-002	6.31700E-001	3.24800E-010	2.71600E-010
513	17	22	1	1.35000E-002	1.11000E-002	7.40000E-003	9.43700E-010	3.08850E-009	7.00696E+002	7.16457E+002	1.57609E+001	1.54750E-006	3.99460E+000	3.45203E-002	6.31600E-001	3.25900E-010	4.05800E-010
517	15	22	1	1.35000E-002	1.10000E-002	7.40000E-003	7.58700E-010	3.00420E-009	7.04917E+002	7.21675E+002	1.67583E+001	1.29890E-006	4.06110E+000	3.43810E-002	6.33100E-001	3.05100E-010	1.69500E-010
521	13	22	1	1.35000E-002	1.11000E-002	7.40000E-003	8.17200E-010	2.60850E-009	7.17168E+002	7.28689E+002	1.15211E+001	1.19400E-006	4.10210E+000	3.43925E-002	6.32900E-001	2.43500E-010	4.90000E-012
525	11	22	1	1.35000E-002	1.11000E-002	7.40000E-003	1.14740E-009	2.79350E-009	7.37895E+002	7.39988E+002	2.09330E+000	9.64800E-007	4.25730E+000	3.35397E-002	6.32900E-001	4.88700E-010	1.62300E-010
529	9	22	1	1.35000E-002	1.08000E-002	7.20000E-003	4.28500E-010	3.47466E-008	7.32515E+002	7.38785E+002	6.27010E+000	1.02760E-006	4.18400E+000	3.33959E-002	6.33400E-001	1.13600E-010	1.45200E-010
532	12	24	1	1.37000E-002	1.06000E-002	6.90000E-003	1.16380E-009	1.99642E-008	7.28665E+002	7.35077E+002	6.41220E+000	1.06130E-006	4.13980E+000	3.36168E-002	6.33500E-001	1.11150E-009	8.69000E-011
534	14	24	1	1.36000E-002	1.09000E-002	7.10000E-003	4.82400E-010	3.34610E-009	7.35387E+002	7.37471E+002	2.08400E+000	1.00200E-006	4.13310E+000	3.33561E-002	6.32900E-001	1.45400E-010	2.52700E-010
537	16	24	1	1.36000E-002	1.11000E-002	7.40000E-003	9.78800E-010	3.28520E-009	7.31432E+002	7.38405E+002	6.97390E+000	1.01630E-006	4.09880E+000	3.37824E-002	6.32700E-001	7.06700E-010	5.59200E-010
541	18	24	1	1.36000E-002	1.11000E-002	7.40000E-003	4.98800E-010	3.08850E-009	7.29059E+002	7.35825E+002	6.76640E+000	1.08070E-006	4.07560E+000	3.41618E-002	6.32600E-001	8.27300E-010	2.03000E-010
545	20	24	1	1.36000E-002	1.12000E-002	7.50000E-003	8.07800E-010	2.39540E-009	7.22626E+002	7.32222E+002	9.59620E+000	1.14820E-006	4.00290E+000	3.41882E-002	6.32400E-001	9.16000E-010	1.04900E-010
549	22	24	1	1.36000E-002	1.12000E-002	7.40000E-003	2.36500E-010	2.45630E-009	7.16503E+002	7.25110E+002	8.60630E+000	1.28210E-006	4.03610E+000	3.41179E-002	6.31800E-001	2.41200E-010	2.19400E-010
553	24	24	1	1.35000E-002	1.12000E-002	7.40000E-003	5.26900E-010	2.72320E-009	7.29845E+002	7.37412E+002	7.56640E+000	1.09030E-006	4.02700E+000	3.41441E-002	6.32100E-001	4.82000E-011	1.45200E-010
557	26	24	1	1.36000E-002	1.11000E-002	7.50000E-003	4.19100E-010	2.82160E-009	7.30017E+002	7.36673E+002	6.65600E+000	1.05480E-006	4.02060E+000	3.40469E-002	6.32500E-001	4.44000E-010	3.34400E-010
561	28	24	1	1.35000E-002	1.12000E-002	7.40000E-003	1.56900E-010	2.79820E-009	7.33940E+002	7.40162E+002	6.22200E+000	9.76400E-007	3.84130E+000	3.36419E-002	6.32600E-001	7.35000E-011	3.66500E-010
565	30	24	1	1.37000E-002	1.07000E-002	7.00000E-003	3.79300E-010	2.98320E-009	7.36520E+002	7.37990E+002	1.46970E+000	9.97500E-007	4.09360E+000	3.32876E-002	6.32700E-001	4.05800E-010	2.26400E-010
567	32	24	1	1.36000E-002	1.05000E-002	6.80000E-003	4.70700E-010	2.89650E-009	7.26303E+002	7.31098E+002	4.79490E+000	1.08300E-006	4.13140E+000	3.34242E-002	6.33300E-001	7.38300E-010	1.48500E-010
568	24	26	1	1.36000E-002	1.04000E-002	6.70000E-003	5.12800E-010	3.18920E-009	7.23904E+002	7.28626E+002	4.72190E+000	1.09490E-006	4.17190E+000	3.34089E-002	6.33500E-001	3.49800E-010	8.00000E-012
569	22	26	1	1.37000E-002	1.05000E-002	6.90000E-003	3.44200E-010	2.96910E-009	7.22304E+002	7.28947E+002	6.64240E+000	1.11830E-006	4.01810E+000	3.34166E-002	6.33000E-001	7.13900E-010	1.45000E-011
571	20	26	1	1.37000E-002	1.05000E-002	7.00000E-003	5.36200E-010	3.10960E-009	7.21299E+002	7.26528E+002	5.22950E+000	1.12100E-006	4.18330E+000	3.34503E-002	6.33400E-001	7.39200E-010	6.63100E-010

9	28	6	1	1.36000E-002	1.26000E-002	8.50000E-003	3.04000E-011	3.20130E-009	6.98763E+002	7.06121E+002	7.35770E+000	1.40620E-006	4.12360E+000	3.38435E-002	6.34000E-001	5.85000E-010	3.33900E-010
13	26	6	1	1.36000E-002	1.27000E-002	8.50000E-003	4.77700E-010	2.86640E-009	7.23496E+002	7.30720E+002	7.22400E+000	1.14950E-006	4.13050E+000	3.34997E-002	6.33200E-001	1.19400E-010	2.21100E-010
17	24	6	1	1.35000E-002	1.28000E-002	8.50000E-003	2.06100E-010	3.06780E-009	7.27725E+002	7.33065E+002	5.34080E+000	1.11450E-006	4.13120E+000	3.35714E-002	6.33100E-001	5.78700E-010	2.44500E-010
21	22	6	1	1.36000E-002	1.28000E-002	8.60000E-003	5.05800E-010	3.12170E-009	7.23812E+002	7.32554E+002	8.74190E+000	1.15900E-006	4.12100E+000	3.36498E-002	6.33000E-001	4.05600E-010	3.30000E-012
25	20	6	1	1.35000E-002	1.29000E-002	8.50000E-003	9.29700E-010	3.22240E-009	7.28222E+002	7.33952E+002	5.73020E+000	1.11190E-006	4.13770E+000	3.34875E-002	6.33100E-001	5.97200E-010	6.00000E-011
29	18	6	1	1.35000E-002	1.29000E-002	8.50000E-003	3.23200E-010	3.25980E-009	7.29423E+002	7.35286E+002	5.86310E+000	1.07380E-006	4.15150E+000	3.34821E-002	6.33600E-001	6.93600E-010	1.08900E-010
33	16	6	1	1.36000E-002	1.27000E-002	8.50000E-003	3.41900E-010	3.32070E-009	7.04024E+002	7.12034E+002	8.01020E+000	1.32170E-006	4.17290E+000	3.37942E-002	6.34000E-001	8.88000E-011	5.86600E-010
41	12	8	1	1.36000E-002	1.27000E-002	8.50000E-003	4.96500E-010	3.77270E-009	7.38639E+002	7.42826E+002	4.18780E+000	1.00160E-006	3.77120E+000	3.34724E-002	6.32600E-001	5.88000E-011	4.19000E-011
45	14	8	1	1.35000E-002	1.29000E-002	8.50000E-003	3.23200E-010	3.58530E-009	7.39580E+002	7.42262E+002	2.68190E+000	9.49300E-007	4.21250E+000	3.35346E-002	6.33500E-001	4.64400E-010	3.52400E-010
49	16	8	1	1.35000E-002	1.29000E-002	8.60000E-003	1.54600E-010	3.01630E-009	7.24078E+002	7.32782E+002	8.70410E+000	1.07550E-006	4.17250E+000	3.41338E-002	6.33700E-001	2.00000E-013	2.14700E-010
53	18	8	1	1.35000E-002	1.26000E-002	8.50000E-003	4.40300E-010	3.21770E-009	7.08628E+002	7.21314E+002	1.26862E+001	1.32690E-006	4.09580E+000	3.44900E-002	6.32600E-001	3.61100E-010	2.82200E-010
57	20	8	8	1.36000E-002	1.27000E-002	8.50000E-003	4.98800E-010	2.75400E-009	6.91426E+002	7.07124E+002	1.56987E+001	1.38323E-005
61	22	8	8	1.35000E-002	1.26000E-002	8.50000E-003	8.66000E-011	2.59240E-009	6.63609E+002	6.90345E+002	2.67360E+001	1.38323E-005
65	24	8	8	1.36000E-002	1.28000E-002	8.50000E-003	9.01600E-010	2.53150E-009	6.93185E+002	7.07997E+002	1.48116E+001	1.38325E-005
69	26	8	8	1.35000E-002	1.29000E-002	8.50000E-003	5.85500E-010	2.68370E-009	6.97765E+002	7.13732E+002	1.59676E+001	1.38329E-005
73	28	8	1	1.35000E-002	1.27000E-002	8.50000E-003	1.38200E-010	3.05840E-009	7.13361E+002	7.24840E+002	1.14795E+001	1.23200E-006	4.12180E+000	3.42100E-002	6.33100E-001	4.21500E-010	2.38600E-010
77	30	8	1	1.35000E-002	1.29000E-002	8.50000E-003	7.96000E-011	2.42380E-009	7.33400E+002	7.36093E+002	2.69260E+000	1.00640E-006	4.11100E+000	3.35055E-002	6.33200E-001	1.53900E-010	3.11900E-010
81	32	8	1	1.35000E-002	1.30000E-002	8.50000E-003	5.90100E-010	3.26450E-009	7.27876E+002	7.34581E+002	6.70420E+000	1.10530E-006	4.13710E+000	3.35959E-002	6.32900E-001	4.85000E-011	1.25100E-010
90	36	10	1	1.36000E-002	1.28000E-002	8.50000E-003	5.85000E-011	3.40270E-009	7.15466E+002	7.20422E+002	4.95610E+000	1.11720E-006	4.06720E+000	3.36519E-002	6.33800E-001	3.85000E-010	2.38900E-010
94	34	10	1	1.35000E-002	1.28000E-002	8.50000E-003	1.68600E-010	2.81020E-009	7.31479E+002	7.36354E+002	4.87530E+000	1.02490E-006	4.04330E+000	3.34524E-002	6.32800E-001	3.35800E-010	2.72800E-010
98	32	10	1	1.35000E-002	1.31000E-002	8.50000E-003	7.82200E-010	2.80080E-009	7.21942E+002	7.31139E+002	9.19660E+000	1.13130E-006	4.05470E+000	3.41375E-002	6.32600E-001	2.42800E-010	3.52900E-010
102	30	10	1	1.36000E-002	1.31000E-002	8.50000E-003	2.17800E-010	2.92730E-009	7.11311E+002	7.20666E+002	9.35470E+000	1.29240E-006	4.01910E+000	3.43064E-002	6.33500E-001	3.82000E-011	7.77000E-010
106	28	10	8	1.35000E-002	1.29000E-002	8.50000E-003	2.10800E-010	3.66260E-009	6.78955E+002	7.06332E+002	2.73770E+001	1.38342E-005
110	26	10	8	1.35000E-002	1.32000E-002	8.50000E-003	5.48000E-010	3.05840E-009	6.89450E+002	7.11114E+002	2.16638E+001	1.38335E-005
114	24	10	8	1.36000E-002	1.34000E-002	8.50000E-003	2.48200E-010	3.04440E-009	6.98557E+002	7.14639E+002	1.60823E+001	1.24928E-005
118	22	10	1	1.35000E-002	1.33000E-002	8.50000E-003	7.47000E-010	2.64860E-009	6.88050E+002	7.10310E+002	2.22598E+001	3.85230E-006	3.99480E+000	3.39265E-002	6.32700E-001	3.25300E-010	1.03000E-010
122	20	10	1	1.35000E-002	1.35000E-002	8.50000E-003	2.81000E-010	2.59710E-009	7.01783E+002	7.17624E+002	1.58407E+001	1.43110E-006	3.99510E+000	3.39664E-002	6.32900E-001	5.10500E-010	3.01200E-010
126	18	10	1	1.36000E-002	1.34000E-002	8.50000E-003	3.51000E-011	2.57840E-009	7.06979E+002	7.21297E+002	1.43179E+001	1.35040E-006	3.99550E+000	3.40828E-002	6.32800E-001	7.79600E-010	2.78200E-010
130	16	10	1	1.36000E-002	1.37000E-002	8.50000E-003	3.04000E-011	2.82660E-009	6.98297E+002	7.16910E+002	1.86131E+001	1.53570E-006	4.02090E+000	3.43928E-002	6.32400E-001	2.75200E-010	2.09400E-010
134	14	10	1	1.36000E-002	1.32000E-002	8.60000E-003	1.71000E-010	3.04200E-009	7.16223E+002	7.26189E+002	9.96620E+000	1.25950E-006	4.03200E+000	3.43357E-002	6.32900E-001	6.35100E-010	2.92500E-010
138	12	10	1	1.35000E-002	1.32000E-002	8.50000E-003	1.45200E-010	3.47060E-009	7.31986E+002	7.39239E+002	7.25250E+000	9.53500E-007	4.13080E+000	3.39138E-002	6.33800E-001	5.41700E-010	1.51300E-010
142	10	10	1	1.36000E-002	1.34000E-002	8.50000E-003	4.56700E-010	3.06780E-009	7.37849E+002	7.41318E+002	3.46940E+000	9.87700E-007	3.62420E+000	3.34557E-002	6.31200E-001	6.74000E-010	1.67900E-010
145	8	10	1	1.40000E-002	1.32000E-002	8.30000E-003	3.84100E-010	3.56190E-009	7.11388E+002	7.16283E+002	4.89460E+000	1.16440E-006	3.83120E+000	3.39120E-002	6.33100E-001	2.25500E-010	4.07500E-010
149	7	12	1	1.35000E-002	1.34000E-002	8.50000E-003	1.61600E-010	3.70480E-009	7.32888E+002	7.35864E+002	2.97600E+000	1.01060E-006	3.86920E+000	3.35094E-002	6.33000E-001	1.41000E-011	5.19900E-010
153	9	12	1	1.34000E-002	1.32000E-002	8.50000E-003	1.24100E-010	3.10530E-009	7.41395E+002	7.46518E+002	5.12370E+000	9.05800E-007	3.98880E+000	3.34858E-002	6.33300E-001	1.48700E-010	7.21000E-011
157	11	12	1	1.35000E-002	1.33000E-002	8.50000E-003	3.41900E-010	2.76570E-009	7.24519E+002	7.27783E+002	3.26340E+000	1.18080E-006	4.05550E+000	3.39166E-002	6.33200E-001	4.08900E-010	2.63200E-010
161	13	12	1	1.35000E-002	1.32000E-002	8.50000E-003	8.90000E-011	3.04910E-009	7.07818E+002	7.24920E+002	1.71022E+001	1.38890E-006	4.00430E+000	3.40829E-002	6.32100E-001	3.93000E-011	2.00500E-010
165	15	12	1	1.35000E-002	1.29000E-002	8.50000E-003	2.10800E-010	2.59240E-009	7.16568E+002	7.27966E+002	1.13974E+001	1.23410E-006	3.99220E+000	3.37536E-002	6.32900E-001	6.02800E-010	7.92000E-011
169	17	12	1	1.35000E-002	1.33000E-002	8.50000E-003	5.85000E-011	2.41680E-009	7.08656E+002	7.23283E+002	1.46272E+001	1.40210E-006	3.93770E+000	3.38109E-002	6.32200E-001	7.46300E-010	4.61000E-011
173	19	12	1	1.35000E-002	1.30000E-002	8.50000E-003	2.81000E-010	2.72350E-009	7.05639E+002	7.22260E+002	1.66208E+001	1.36230E-006	3.98430E+000	3.36384E-002	6.32600E-001	4.59700E-010	4.12000E-011
177	21	12	1	1.36000E-002	1.30000E-002	8.50000E-003	2.36500E-010	2.67670E-009	7.18193E+002	7.27440E+002	9.24680E+000	1.17290E-006	4.01260E+000	3.32228E-002	6.32700E-001	7.63400E-010	1.40300E-010
181	23	12	1	1.36000E-002	1.31000E-002	8.50000E-003	1.17100E-010	2.14510E-009	7.15002E+002	7.25690E+002	1.06884E+001	1.20970E-006	3.94900E+000	3.32283E-002	6.32200E-001	2.19000E-010	4.18700E-010
185	25	12	1	1.36000E-002	1.34000E-002	8.50000E-003	1.64000E-011	2.77740E-009	7.08577E+002	7.23797E+002	1.52198E+001	1.28690E-006	3.96990E+000	3.35603E-002	6.32700E-001	5.90000E-011	2.58500E-010
189	27	12	1	1.35000E-002	1.29000E-002	8.50000E-003	4.05100E-010	2.50810E-009	7.18118E+002	7.28390E+002	1.02720E+001	1.23450E-006	3.97920E+000	3.35975E-002	6.32200E-001	1.51300E-010	9.37000E-011
193	29	12	1	1.35000E-002	1.30000E-002	8.50000E-003	2.97400E-010	2.90620E-009	7.12209E+002	7.24286E+002	1.20769E+001	1.32650E-006	3.92700E+000	3.38750E-002	6.32200E-001	1.22700E-010	5.40000E-012
197	31	12	1	1.35000E-002	1.29000E-002	8.50000E-003	3.98100E-010	3.19890E-009	7.08627E+002	7.24656E+002	1.60297E+001	1.34150E-006	3.98630E+000	3.40320E-002	6.32200E-001	1.68100E-010	3.13600E-010
201	33	12	1	1.36000E-002	1.33000E-002	8.50000E-003	5.62000E-011	2.90150E-009	7.24957E+002	7.30982E+002	6.02450E+000	1.16790E-006	4.01900E+000	3.39081E-002	6.32900E-001	9.16000E-011	9.74000E-011
205	35	12	1	1.35000E-002	1.32000E-002	8.60000E-003	5.38600E-010	2.83830E-009	7.36837E+002	7.43338E+002	6.50180E+000	9.28600E-007	3.99910E+000	3.35207E-002	6.33300E-001	5.38400E-010	3.28100E-010
209	37	12	1	1.35000E-002	1.32000E-002	8.50000E-003	2.55300E-010	2.90150E-009	7.35632E+002	7.38193E+002	2.56080E+000	9.57100E-007	4.07960E+000	3.31636E-002	6.34000E-001	6.67700E-010	3.44200E-010
217	38	14	1	1.36000E-002	1.28000E-002	8.50000E-003	2.11000E-011	2.82420E-009	7.39277E+002	7.41086E+002	1.80970E+000	9.71100E-007	4.05270E+000	3.31704E-002	6.33300E-001	3.61000E-011	9.84000E-011
221	36	14	1	1.35000E-002	1.34000E-002	8.50000E-003	2.31800E-010	3.25050E-009	7.44216E+002	7.45960E+002	1.74350E+000	8.66000E-007	4.15410E+000	3.35088E-002	6.33600E-001	7.46800E-010	4.44200E-010
225	34	14	1	1.35000E-002	1.32000E-002	8.50000E-003	8.20000E-011	3.33480E-009	7.14893E+002	7.27893E+002	1.30000E+001	1.21220E-006	4.03980E+000	3.42332E-002	6.33400E-001	5.80300E-010	4.65300E-010
229	32	14	1	1.36000E-002	1.31000E-002	8.50000E-003	4.42600E-010	2.82890E-009	7.07876E+002	7.23164E+002	1.52876E+001	1.25190E-006	3.97560E+000	3.39556E-002	6.32500E-001	5.43800E-010	9.34000E-011
233	30	14	1	1.35000E-002	1.32000E-002	8.50000E-003	1.96700E-010	2.48230E-009	7.19277E+002	7.29122E+002	9.84570E+000	1.15980E-006	4.00380E+000	3.36519E-002	6.32700E-001	1.77500E-010	1.87000E-011
237	28	14	1	1.36000E-002	1.32000E-002	8.50000E-003	3.46600E-010	2.79380E-009	7.12910E+002	7.27514E+002	1.46037E+001	1.21930E-006	3.99000E+000	3.35494E-002	6.32300E-001	1.90900E-010	2.76600E-010
241	26	14	1	1.35000E-002	1.32000E-002	8.50000E-003	2.67000E-010	2.43550E-009	7.16294E+002	7.25898E+002	9.60330E+000	1.14900E-006	3.95070E+000	3.31025E-002	6.32500E-001	1.89500E-010	4.57000E-011
245	24	14	1	1.35000E-002	1.32000E-002	8.50000E-003	2.36500E-010	2.51750E-009	7.16427E+002	7.26639E+002	1.02119E+001	1.23930E-006	4.03290E+000	3.30780E-002	6.31300E-001	1.85000E-011	1.97700E-010
249	22	14	1	1.36000E-002	1.31000E-002	8.50000E-003	1.12400E-010	2.89680E-009	7.03240E+002	7.20262E+002	1.70223E+001	1.28830E-006	4.04550E+000	3.30826E-002	6.32700E-001	1.17600E-010	4.61000E-011
253	20	14	1	1.35000E-002	1.32000E-002	8.50000E-003	4.68400E-010	2.58070E-009	7.11428E+002	7.22406E+002	1.09776E+001	1.28310E-006	4.01560E+000	3.30978E-002	6.31700E-001	8.54800E-010	2.11700E-010
257	18	14	1	1.35000E-002	1.34000E-002	8.50000E-003	1.63900E-010	2.64390E-009	7.17951E+002	7.27433E+002	9.48170E+000	1.17850E-006	4.02980E+000	3.30833E-002	6.32100E-001	3.11500E-010	1.24000E-011
261	16	14	1	1.35000E-002	1.32000E-002	8.50000E-003	2.43600E-010	3.23640E-009	7.11323E+002	7.27419E+002	1.60954E+001	1.21870E-006	3.98780E+000	3.35043E-002	6.32800E-001	3.22200E-010	7.07000E-011
265	14	14	1	1.36000E-002	1.34000E-002	8.50000E-003	2.31800E-010	2.54560E-009	7.13121E+002	7.25261E+002	1.21403E+001	1.23880E-006	3.94780E+000	3.37148E-002	6.32400E-001	4.61800E-010	4.59700E-010
