Repository: Chenchao981/cp_data-boxplot-style

# 晶圆厂CP测试数据分析工具

一个用于分析晶圆厂CP测试数据的工具，支持数据清洗、统计分析、图表生成和HTML报告生成。

## 功能特点

- 解析CP测试日志文件
- 灵活的数据清洗策略
- 参数统计分析
- 交互式图表生成
- HTML格式报告
- 数据单位智能调整

## 安装

```bash
pip install -r requirements.txt
```

## 使用方法

### 基本用法

```bash
python scripts/main.py --data-dir "data/data2/rawdata" --output-dir "./output"
```

### 指定参数和清洗策略

```bash
python scripts/main.py --data-dir "data/data2/rawdata" --params BVDSS1 BVDSS2 VTH --cleaner-strategy smart
```

### adjust_units.py参数

- `--output-dir`: 输出目录路径
- `--batch`: 指定批次名称，为空则处理所有批次
- `--params`: 要处理的参数列表，默认处理电流和电阻参数
- `--regenerate`: 是否在调整单位后重新生成HTML报告

File: cp_analyzer_project/data/data1/rawdata/C141321.02-CPTSTE12-250213-201510@CP_021.TXT (part 1 of 3)
Program name	H2196AB_E4_A01_CP1.dll
Lot number	C141321.02-CPTSTE12-250213-201510@CP
Wafer number	21
Date	2025/02/13
Time	20:19:59

No.U	X	Y	Bin	CONT@D	CONT@G	CONT@S	IGSS1	IGSSR1	BVDSS1	BVDSS2	DELTABV	IDSS1	VTH	RDSON1	VFSDS	IGSS2	IGSSR2
LimitU				0.5V	0.5V	0.5V	100nA	100nA	900V	900V	50V	5uA	5V	38mohm	1V	60nA	60nA
LimitL				-0.5V	-0.5V	-0.5V	0nA	0nA	660V	660V	-10V	0uA	3.5V	10mohm	0V	0nA	0nA
Bias 1				 	 	 	 	 	250uA	1mA	 	 	3mA	1A	 	 	 
Bias 2				 	 	 	 	 	 	 	 	 	 	 	1A	 	 
Bias 3				2V	 	 	 	 	 	 	 	653V	 	 	 	 	 
Bias 4				 	2V	 	30V	-30V	 	 	 	 	 	10V	0V	20V	-20V
Bias 5				1000uS	8000uS	8000uS	12000uS	12000uS	10000uS	8000uS	1000uS	10000uS	2000uS	50000uS	5000uS	12000uS	12000uS
Bias 6				 	 	 	 	 	 	 	 	 	 	 	 	 	 
5	29	6	5	1.31000E-002	1.09000E-002	7.20000E-003	3.51200E-010	2.28770E-009	6.19435E+002
8	27	6	1	1.36000E-002	1.11000E-002	7.40000E-003	3.18500E-010	2.33450E-009	7.21035E+002	7.27380E+002	6.34560E+000	1.08980E-006	4.17340E+000	3.35689E-002	6.32800E-001	2.92000E-010	1.04200E-010
12	25	6	1	1.36000E-002	1.11000E-002	7.40000E-003	9.50700E-010	2.51250E-009	7.29438E+002	7.39088E+002	9.65030E+000	1.02760E-006	4.15700E+000	3.34829E-002	6.32300E-001	4.30100E-010	2.72600E-010
16	23	6	1	1.35000E-002	1.12000E-002	7.40000E-003	5.05800E-010	2.79120E-009	7.33446E+002	7.40860E+002	7.41420E+000	1.02430E-006	4.15590E+000	3.36025E-002	6.32200E-001	2.96400E-010	3.02500E-010
20	21	6	1	1.35000E-002	1.12000E-002	7.40000E-003	6.25200E-010	2.09570E-009	7.36068E+002	7.42719E+002	6.65030E+000	9.88900E-007	4.17020E+000	3.35709E-002	6.32400E-001	4.36900E-010	4.44700E-010
24	19	6	1	1.36000E-002	1.12000E-002	7.40000E-003	7.44600E-010	2.41650E-009	7.30291E+002	7.40108E+002	9.81670E+000	1.03040E-006	4.17530E+000	3.35800E-002	6.32300E-001	7.52000E-011	5.99000E-011
28	17	6	1	1.35000E-002	1.11000E-002	7.50000E-003	8.99200E-010	2.06290E-009	7.25331E+002	7.32490E+002	7.15930E+000	1.03680E-006	4.20750E+000	3.35416E-002	6.33200E-001	5.87000E-010	1.18200E-010
32	15	6	8	1.36000E-002	1.12000E-002	7.40000E-003	9.74100E-010	2.73030E-009	6.73890E+002	6.89467E+002	1.55772E+001	1.38282E-005
40	11	8	1	1.36000E-002	1.14000E-002	7.40000E-003	4.54300E-010	2.68110E-009	7.25814E+002	7.32355E+002	6.54160E+000	9.92000E-007	4.21120E+000	3.35948E-002	6.33500E-001	8.78100E-010	3.02100E-010
44	13	8	1	1.36000E-002	1.13000E-002	7.40000E-003	3.48900E-010	2.27130E-009	7.44186E+002	7.48021E+002	3.83500E+000	8.94900E-007	4.17260E+000	3.33671E-002	6.32700E-001	5.63600E-010	4.60800E-010
48	15	8	1	1.36000E-002	1.13000E-002	7.40000E-003	2.43500E-010	2.26430E-009	7.44149E+002	7.48202E+002	4.05350E+000	8.59400E-007	4.14430E+000	3.34717E-002	6.32900E-001	2.52900E-010	1.37500E-010
52	17	8	1	1.35000E-002	1.12000E-002	7.40000E-003	1.33500E-010	1.86150E-009	7.35567E+002	7.43765E+002	8.19780E+000	9.81800E-007	4.12550E+000	3.42759E-002	6.32300E-001	7.33000E-011	3.63400E-010
56	19	8	1	1.35000E-002	1.13000E-002	7.40000E-003	9.13200E-010	1.77730E-009	7.23755E+002	7.35928E+002	1.21735E+001	1.12630E-006	4.07920E+000	3.45042E-002	6.32000E-001	7.09000E-011	1.40000E-011
60	21	8	1	1.35000E-002	1.12000E-002	7.40000E-003	4.68000E-011	1.51270E-009	7.23540E+002	7.33600E+002	1.00599E+001	1.10070E-006	4.05630E+000	3.44971E-002	6.32500E-001	2.87300E-010	1.78700E-010
64	23	8	1	1.35000E-002	1.13000E-002	7.40000E-003	5.85400E-010	1.80540E-009	7.19366E+002	7.30866E+002	1.15004E+001	1.14620E-006	4.06490E+000	3.44597E-002	6.32300E-001	5.27000E-011	2.98100E-010
68	25	8	1	1.34000E-002	1.11000E-002	7.40000E-003	9.43700E-010	2.06530E-009	7.21736E+002	7.35514E+002	1.37775E+001	1.15270E-006	4.03990E+000	3.45242E-002	6.31800E-001	1.52400E-010	1.76100E-010
72	27	8	1	1.35000E-002	1.12000E-002	7.40000E-003	7.44600E-010	2.46800E-009	7.33967E+002	7.42563E+002	8.59600E+000	1.02270E-006	4.05430E+000	3.42521E-002	6.31700E-001	1.21410E-009	6.56000E-011
76	29	8	1	1.35000E-002	1.13000E-002	7.40000E-003	9.24900E-010	1.90600E-009	7.39228E+002	7.45840E+002	6.61260E+000	8.96300E-007	4.10560E+000	3.35620E-002	6.32700E-001	2.70900E-010	4.14000E-011
80	31	8	1	1.36000E-002	1.13000E-002	7.50000E-003	1.18250E-009	2.29010E-009	7.35585E+002	7.42414E+002	6.82980E+000	9.63700E-007	4.12990E+000	3.33061E-002	6.32400E-001	7.54900E-010	3.01400E-010
84	33	8	1	1.31000E-002	1.11000E-002	7.20000E-003	1.04200E-009	2.26900E-009	7.14025E+002	7.21388E+002	7.36270E+000	1.12530E-006	4.15060E+000	3.35822E-002	6.32800E-001	2.74000E-011	1.06100E-010
89	35	10	1	1.35000E-002	1.11000E-002	7.40000E-003	9.71800E-010	2.63900E-009	7.37905E+002	7.43675E+002	5.77030E+000	9.70200E-007	4.11200E+000	3.33704E-002	6.32200E-001	7.91900E-010	1.73700E-010
93	33	10	1	1.35000E-002	1.12000E-002	7.40000E-003	9.03800E-010	1.73510E-009	7.47089E+002	7.49696E+002	2.60680E+000	8.42400E-007	4.04980E+000	3.33174E-002	6.32700E-001	2.43800E-010	5.89600E-010
97	31	10	1	1.35000E-002	1.12000E-002	7.40000E-003	4.68000E-011	1.93880E-009	7.31736E+002	7.44123E+002	1.23872E+001	1.00430E-006	3.99100E+000	3.41071E-002	6.31800E-001	5.54000E-010	1.39100E-010
101	29	10	1	1.36000E-002	1.12000E-002	7.40000E-003	1.73300E-010	1.82170E-009	7.31422E+002	7.41272E+002	9.84970E+000	1.03180E-006	3.97230E+000	3.41621E-002	6.31700E-001	7.73000E-011	1.44200E-010
105	27	10	1	1.36000E-002	1.14000E-002	7.40000E-003	1.30660E-009	2.13790E-009	7.34421E+002	7.42817E+002	8.39560E+000	1.03420E-006	3.93700E+000	3.40207E-002	6.31200E-001	1.48000E-010	5.65700E-010
109	25	10	1	1.35000E-002	1.14000E-002	7.40000E-003	1.04200E-009	1.74450E-009	7.26521E+002	7.38505E+002	1.19840E+001	1.07200E-006	3.94310E+000	3.38194E-002	6.32000E-001	6.29200E-010	4.66200E-010
113	23	10	1	1.36000E-002	1.12000E-002	7.40000E-003	8.43000E-010	2.02080E-009	7.28935E+002	7.38149E+002	9.21420E+000	1.04030E-006	3.91950E+000	3.36411E-002	6.31900E-001	1.16800E-010	2.30000E-012
117	21	10	1	1.36000E-002	1.13000E-002	7.40000E-003	1.47990E-009	2.24090E-009	7.32296E+002	7.39581E+002	7.28580E+000	1.02040E-006	3.93330E+000	3.36109E-002	6.31900E-001	8.02900E-010	2.37200E-010
121	19	10	1	1.35000E-002	1.14000E-002	7.40000E-003	4.77700E-010	1.47990E-009	7.24814E+002	7.37305E+002	1.24914E+001	1.07660E-006	3.93820E+000	3.38811E-002	6.32600E-001	5.14400E-010	8.22000E-011
125	17	10	1	1.35000E-002	1.14000E-002	7.50000E-003	2.22400E-010	1.71870E-009	7.28399E+002	7.37188E+002	8.78870E+000	1.07840E-006	3.98180E+000	3.40324E-002	6.32200E-001	1.99700E-010	1.70900E-010
129	15	10	1	1.35000E-002	1.14000E-002	7.50000E-003	5.45600E-010	2.18940E-009	7.32847E+002	7.41475E+002	8.62800E+000	1.01430E-006	4.02970E+000	3.42179E-002	6.32200E-001	4.10000E-011	3.81400E-010
133	13	10	1	1.35000E-002	1.16000E-002	7.50000E-003	6.22900E-010	2.25960E-009	7.31280E+002	7.42055E+002	1.07753E+001	9.71600E-007	4.09210E+000	3.42368E-002	6.33000E-001	7.39700E-010	3.88900E-010
137	11	10	1	1.35000E-002	1.15000E-002	7.50000E-003	1.19190E-009	2.44690E-009	7.47216E+002	7.50691E+002	3.47560E+000	8.08600E-007	4.14140E+000	3.35747E-002	6.33500E-001	1.76600E-010	4.83500E-010
141	9	10	1	1.35000E-002	1.14000E-002	7.40000E-003	8.90000E-011	2.70450E-009	7.44576E+002	7.47062E+002	2.48530E+000	9.11100E-007	4.18510E+000	3.35226E-002	6.32600E-001	3.62200E-010	1.62500E-010
148	6	12	1	1.35000E-002	1.13000E-002	7.40000E-003	6.55600E-010	2.35560E-009	7.06622E+002	7.14059E+002	7.43750E+000	1.19320E-006	4.20700E+000	3.39476E-002	6.33000E-001	3.01400E-010	7.59000E-011
152	8	12	1	1.36000E-002	1.12000E-002	7.50000E-003	5.59600E-010	2.45400E-009	7.44308E+002	7.46269E+002	1.96130E+000	8.91300E-007	4.16530E+000	3.34625E-002	6.32600E-001	1.13140E-009	4.20000E-012
156	10	12	1	1.35000E-002	1.13000E-002	7.40000E-003	3.62900E-010	2.38370E-009	7.40813E+002	7.49527E+002	8.71370E+000	9.00700E-007	4.12830E+000	3.38945E-002	6.32300E-001	8.28400E-010	1.30700E-010
160	12	12	1	1.35000E-002	1.12000E-002	7.40000E-003	6.81400E-010	2.07230E-009	7.41079E+002	7.50065E+002	8.98620E+000	9.33000E-007	4.06240E+000	3.37854E-002	6.32600E-001	9.29400E-010	1.30000E-010
164	14	12	1	1.35000E-002	1.13000E-002	7.50000E-003	4.56600E-010	2.25020E-009	7.36875E+002	7.46258E+002	9.38300E+000	9.67900E-007	3.96410E+000	3.37369E-002	6.32200E-001	5.66400E-010	6.56600E-010
168	16	12	1	1.35000E-002	1.12000E-002	7.50000E-003	2.95000E-010	2.06060E-009	7.32598E+002	7.44521E+002	1.19227E+001	1.00730E-006	3.93910E+000	3.35823E-002	6.31800E-001	1.04900E-010	5.43500E-010
172	18	12	1	1.35000E-002	1.11000E-002	7.50000E-003	2.50500E-010	2.26660E-009	7.35845E+002	7.44283E+002	8.43830E+000	9.70300E-007	3.98120E+000	3.32876E-002	6.31900E-001	2.28100E-010	3.77200E-010
176	20	12	1	1.35000E-002	1.14000E-002	7.40000E-003	4.19100E-010	1.99270E-009	7.34138E+002	7.43505E+002	9.36770E+000	9.98400E-007	3.97540E+000	3.30564E-002	6.31400E-001	1.59000E-010	2.80100E-010
180	22	12	1	1.36000E-002	1.13000E-002	7.40000E-003	7.82100E-010	1.40960E-009	7.28731E+002	7.40551E+002	1.18195E+001	1.04630E-006	3.98190E+000	3.29802E-002	6.31100E-001	3.24300E-010	4.65500E-010
184	24	12	1	1.35000E-002	1.13000E-002	7.40000E-003	6.32200E-010	2.69280E-009	7.37366E+002	7.45874E+002	8.50850E+000	9.74100E-007	3.95320E+000	3.29517E-002	6.31100E-001	2.68100E-010	2.31100E-010
188	26	12	1	1.35000E-002	1.13000E-002	7.40000E-003	7.70400E-010	2.22920E-009	7.36249E+002	7.44478E+002	8.22850E+000	9.36100E-007	3.89170E+000	3.31899E-002	6.32000E-001	3.71100E-010	1.26000E-011
192	28	12	1	1.35000E-002	1.13000E-002	7.40000E-003	9.76400E-010	1.90840E-009	7.33981E+002	7.44636E+002	1.06548E+001	9.96400E-007	3.91670E+000	3.33556E-002	6.31600E-001	1.77500E-010	4.75600E-010
196	30	12	1	1.35000E-002	1.13000E-002	7.50000E-003	8.35900E-010	2.50310E-009	7.45488E+002	7.52761E+002	7.27310E+000	9.08100E-007	3.93560E+000	3.33631E-002	6.31400E-001	4.32000E-010	1.66000E-010
200	32	12	1	1.36000E-002	1.13000E-002	7.40000E-003	6.93100E-010	2.04890E-009	7.43326E+002	7.52666E+002	9.34040E+000	9.02700E-007	3.94440E+000	3.34760E-002	6.31900E-001	8.25900E-010	3.85700E-010
204	34	12	1	1.35000E-002	1.13000E-002	7.40000E-003	6.83700E-010	1.74210E-009	7.45235E+002	7.53863E+002	8.62780E+000	8.19100E-007	4.01930E+000	3.35452E-002	6.32700E-001	6.22200E-010	4.71400E-010
208	36	12	1	1.36000E-002	1.13000E-002	7.50000E-003	3.46600E-010	2.01840E-009	7.42284E+002	7.44186E+002	1.90120E+000	8.72800E-007	4.08450E+000	3.29349E-002	6.32500E-001	2.90000E-011	2.16100E-010
212	38	12	1	1.34000E-002	1.09000E-002	7.00000E-003	1.31360E-009	2.30410E-009	7.01799E+002	7.08895E+002	7.09620E+000	1.15240E-006	3.81140E+000	3.36685E-002	6.32300E-001	6.95700E-010	2.70000E-010
214	39	14	1	1.34000E-002	1.11000E-002	6.90000E-003	1.66300E-010	2.64600E-009	6.99228E+002	7.05896E+002	6.66850E+000	1.17110E-006	3.78620E+000	3.36499E-002	6.32100E-001	4.45400E-010	8.90000E-012
216	37	14	1	1.36000E-002	1.13000E-002	7.40000E-003	8.90000E-011	2.10740E-009	7.44239E+002	7.45621E+002	1.38190E+000	8.71800E-007	4.08620E+000	3.30523E-002	6.32400E-001	5.29000E-011	4.37900E-010
220	35	14	1	1.35000E-002	1.14000E-002	7.40000E-003	3.55900E-010	2.19640E-009	7.46548E+002	7.53224E+002	6.67570E+000	8.58400E-007	3.98480E+000	3.38151E-002	6.31600E-001	9.24900E-010	6.35700E-010
224	33	14	1	1.35000E-002	1.14000E-002	7.40000E-003	5.15000E-011	2.09100E-009	7.48278E+002	7.53884E+002	5.60560E+000	8.79400E-007	3.96040E+000	3.38098E-002	6.31400E-001	2.03700E-010	7.63800E-010
228	31	14	1	1.35000E-002	1.14000E-002	7.40000E-003	5.01100E-010	2.54530E-009	7.37639E+002	7.47638E+002	9.99870E+000	9.15800E-007	3.92350E+000	3.34203E-002	6.32000E-001	3.51200E-010	1.43800E-010
232	29	14	1	1.35000E-002	1.13000E-002	7.40000E-003	4.77700E-010	1.67190E-009	7.38344E+002	7.46556E+002	8.21180E+000	9.57200E-007	3.88400E+000	3.31121E-002	6.31200E-001	2.34200E-010	4.28000E-010
236	27	14	1	1.36000E-002	1.14000E-002	7.40000E-003	8.14900E-010	1.85220E-009	7.34625E+002	7.44348E+002	9.72250E+000	9.74300E-007	3.93630E+000	3.27089E-002	6.31600E-001	7.08600E-010	1.13600E-010
240	25	14	1	1.35000E-002	1.13000E-002	7.40000E-003	6.06500E-010	2.26200E-009	7.27843E+002	7.37836E+002	9.99310E+000	1.06500E-006	3.98080E+000	3.24394E-002	6.31200E-001	6.97100E-010	1.65300E-010
244	23	14	1	1.36000E-002	1.14000E-002	7.40000E-003	2.55200E-010	1.83810E-009	7.24328E+002	7.32769E+002	8.44110E+000	1.07050E-006	4.01930E+000	3.23287E-002	6.31900E-001	6.47000E-010	6.51900E-010
248	21	14	1	1.36000E-002	1.13000E-002	7.50000E-003	4.96400E-010	2.10510E-009	7.25853E+002	7.34300E+002	8.44700E+000	1.10460E-006	4.06300E+000	3.25198E-002	6.31200E-001	1.00500E-010	5.87500E-010
252	19	14	1	1.35000E-002	1.14000E-002	7.40000E-003	3.70000E-010	2.48210E-009	7.27243E+002	7.37053E+002	9.81050E+000	1.06940E-006	4.05750E+000	3.26284E-002	6.31300E-001	1.29000E-010	2.48400E-010
256	17	14	1	1.35000E-002	1.13000E-002	7.50000E-003	1.03030E-009	2.03950E-009	7.31449E+002	7.42539E+002	1.10900E+001	9.90700E-007	3.99340E+000	3.30125E-002	6.31700E-001	3.44000E-011	8.41000E-011
260	15	14	1	1.35000E-002	1.15000E-002	7.50000E-003	1.99000E-010	2.80520E-009	7.38299E+002	7.47888E+002	9.58890E+000	9.69400E-007	3.97360E+000	3.32479E-002	6.31600E-001	7.82000E-011	5.29900E-010
264	13	14	1	1.35000E-002	1.14000E-002	7.50000E-003	7.02500E-010	1.90840E-009	7.31244E+002	7.42754E+002	1.15105E+001	1.00960E-006	4.01610E+000	3.36550E-002	6.32300E-001	5.80000E-010	5.12300E-010
268	11	14	1	1.36000E-002	1.13000E-002	7.40000E-003	1.15910E-009	2.21750E-009	7.34069E+002	7.40354E+002	6.28490E+000	1.01300E-006	4.05390E+000	3.41350E-002	6.32000E-001	4.91300E-010	5.06700E-010
272	9	14	1	1.35000E-002	1.14000E-002	7.50000E-003	1.33700E-009	2.19410E-009	7.38359E+002	7.47209E+002	8.84950E+000	9.39900E-007	4.15310E+000	3.42597E-002	6.32300E-001	8.25600E-010	2.42100E-010
276	7	14	1	1.35000E-002	1.15000E-002	7.40000E-003	6.13500E-010	2.58510E-009	7.42144E+002	7.46190E+002	4.04590E+000	8.87000E-007	4.20020E+000	3.35670E-002	6.32800E-001	6.03700E-010	3.77700E-010
280	5	14	8	1.35000E-002	1.13000E-002	7.40000E-003	3.41900E-010	2.70220E-009	6.71263E+002	6.84290E+002	1.30264E+001	1.38288E-005
284	5	16	4	1.35000E-002	1.12000E-002	7.40000E-003	1.51730E-009	1.95835E-007
288	7	16	1	1.35000E-002	1.12000E-002	7.40000E-003	6.97800E-010	2.50550E-009	7.38518E+002	7.44476E+002	5.95830E+000	9.21000E-007	4.19450E+000	3.37564E-002	6.32500E-001	5.19600E-010	4.42800E-010
292	9	16	1	1.35000E-002	1.12000E-002	7.40000E-003	4.68000E-011	2.14960E-009	7.29466E+002	7.40136E+002	1.06708E+001	1.01900E-006	4.14690E+000	3.44357E-002	6.32200E-001	2.28500E-010	5.69700E-010
296	11	16	3	1.35000E-002	1.12000E-002	7.50000E-003	1.39140E-005
300	13	16	1	1.35000E-002	1.13000E-002	7.40000E-003	8.78100E-010	2.12150E-009	7.26826E+002	7.39517E+002	1.26916E+001	1.05260E-006	3.97880E+000	3.36351E-002	6.32000E-001	2.88700E-010	3.02000E-011
304	15	16	1	1.35000E-002	1.13000E-002	7.50000E-003	3.81700E-010	2.06530E-009	7.36979E+002	7.45804E+002	8.82490E+000	9.44500E-007	3.97770E+000	3.30496E-002	6.32000E-001	1.11250E-009	3.34100E-010
308	17	16	1	1.35000E-002	1.14000E-002	7.40000E-003	3.81700E-010	1.96220E-009	7.30008E+002	7.39832E+002	9.82340E+000	1.03630E-006	4.04390E+000	3.25768E-002	6.31500E-001	6.32700E-010	9.44000E-011
312	19	16	1	1.36000E-002	1.12000E-002	7.50000E-003	4.40200E-010	2.26660E-009	7.20530E+002	7.32885E+002	1.23556E+001	1.08380E-006	4.05490E+000	3.25294E-002	6.32000E-001	4.58000E-010	4.21700E-010
316	21	16	1	1.35000E-002	1.13000E-002	7.40000E-003	3.81700E-010	1.84050E-009	7.20893E+002	7.23685E+002	2.79270E+000	1.20680E-006	4.04730E+000	3.22302E-002	6.30700E-001	4.11400E-010	1.47800E-010
320	23	16	1	1.36000E-002	1.13000E-002	7.50000E-003	4.98800E-010	1.86150E-009	7.19352E+002	7.24505E+002	5.15310E+000	1.20960E-006	4.03290E+000	3.21679E-002	6.30700E-001	1.91800E-010	2.04000E-011
324	25	16	1	1.35000E-002	1.12000E-002	7.40000E-003	5.17500E-010	1.74920E-009	7.22943E+002	7.32537E+002	9.59370E+000	1.04420E-006	3.98040E+000	3.22627E-002	6.32100E-001	9.85300E-010	4.70400E-010
328	27	16	1	1.35000E-002	1.13000E-002	7.50000E-003	4.70000E-012	1.97160E-009	7.34138E+002	7.37861E+002	3.72340E+000	9.80300E-007	3.93710E+000	3.22145E-002	6.31500E-001	1.05000E-011	3.62500E-010
332	29	16	1	1.34000E-002	1.13000E-002	7.40000E-003	5.15000E-011	1.81710E-009	7.39745E+002	7.47248E+002	7.50320E+000	9.06000E-007	3.91160E+000	3.28207E-002	6.31600E-001	3.19600E-010	2.03700E-010
336	31	16	1	1.35000E-002	1.13000E-002	7.50000E-003	4.68000E-011	2.36970E-009	7.39682E+002	7.49825E+002	1.01422E+001	9.13800E-007	3.89820E+000	3.33612E-002	6.31500E-001	2.98300E-010	7.73200E-010
340	33	16	1	1.35000E-002	1.12000E-002	7.40000E-003	4.98800E-010	1.85920E-009	7.47864E+002	7.54325E+002	6.46030E+000	8.81200E-007	3.96070E+000	3.37419E-002	6.31400E-001	1.33000E-011	6.47000E-010
344	35	16	1	1.35000E-002	1.13000E-002	7.40000E-003	6.51000E-010	2.49610E-009	7.42696E+002	7.51253E+002	8.55690E+000	8.53600E-007	3.98560E+000	3.39678E-002	6.31700E-001	6.27500E-010	4.04200E-010
348	37	16	1	1.35000E-002	1.13000E-002	7.50000E-003	7.61000E-010	2.38140E-009	7.43656E+002	7.44988E+002	1.33190E+000	8.65100E-007	4.05270E+000	3.31626E-002	6.32100E-001	4.65700E-010	2.77200E-010
352	39	16	1	1.34000E-002	1.07000E-002	7.00000E-003	1.06310E-009	2.38370E-009	7.26789E+002	7.30259E+002	3.47020E+000	9.90600E-007	4.12380E+000	3.33745E-002	6.32900E-001	4.99000E-011	3.35500E-010
354	38	18	1	1.34000E-002	1.07000E-002	7.00000E-003	9.55400E-010	2.20810E-009	7.40741E+002	7.42316E+002	1.57500E+000	9.26400E-007	4.09760E+000	3.29542E-002	6.32800E-001	7.60500E-010	3.78400E-010
356	36	18	1	1.36000E-002	1.11000E-002	7.40000E-003	3.04400E-010	1.87560E-009	7.44458E+002	7.45954E+002	1.49580E+000	8.21000E-007	4.04590E+000	3.31117E-002	6.32500E-001	7.85100E-010	4.25900E-010
360	34	18	1	1.35000E-002	1.12000E-002	7.40000E-003	3.77000E-010	2.14960E-009	7.43734E+002	7.53299E+002	9.56470E+000	8.46300E-007	3.98680E+000	3.39068E-002	6.32500E-001	5.16600E-010	2.09100E-010
364	32	18	1	1.36000E-002	1.12000E-002	7.50000E-003	7.30600E-010	2.05120E-009	7.45809E+002	7.51411E+002	5.60230E+000	8.83600E-007	3.95840E+000	3.36101E-002	6.31600E-001	2.32800E-010	1.32500E-010
368	30	18	1	1.36000E-002	1.12000E-002	7.40000E-003	1.59200E-010	1.86150E-009	7.47275E+002	7.52550E+002	5.27480E+000	8.68700E-007	3.90980E+000	3.32198E-002	6.31600E-001	2.55000E-011	1.15000E-011
372	28	18	1	1.35000E-002	1.12000E-002	7.40000E-003	6.93100E-010	1.99500E-009	7.40623E+002	7.48451E+002	7.82770E+000	8.82600E-007	3.90680E+000	3.28949E-002	6.32200E-001	5.54700E-010	4.01800E-010
376	26	18	1	1.35000E-002	1.11000E-002	7.40000E-003	6.72000E-010	2.40950E-009	7.35319E+002	7.41044E+002	5.72540E+000	9.93100E-007	3.93900E+000	3.24819E-002	6.31400E-001	2.46600E-010	3.54000E-011
380	24	18	1	1.36000E-002	1.12000E-002	7.50000E-003	7.07200E-010	2.06290E-009	7.30323E+002	7.37071E+002	6.74830E+000	1.04280E-006	3.97010E+000	3.23036E-002	6.31400E-001	8.51600E-010	4.82400E-010
384	22	18	1	1.35000E-002	1.12000E-002	7.40000E-003	7.00000E-012	2.06290E-009	7.23375E+002	7.35477E+002	1.21024E+001	1.08840E-006	4.00080E+000	3.25256E-002	6.31400E-001	4.77200E-010	3.85200E-010
388	20	18	1	1.35000E-002	1.11000E-002	7.40000E-003	2.17800E-010	1.95760E-009	7.27119E+002	7.36620E+002	9.50070E+000	1.07200E-006	4.03060E+000	3.24811E-002	6.31400E-001	1.92900E-010	7.31000E-010
392	18	18	1	1.35000E-002	1.12000E-002	7.40000E-003	5.05800E-010	2.74670E-009	7.33225E+002	7.40766E+002	7.54100E+000	9.97000E-007	3.99310E+000	3.27052E-002	6.31500E-001	1.80800E-010	1.22700E-010
396	16	18	1	1.36000E-002	1.11000E-002	7.50000E-003	5.83100E-010	2.68110E-009	7.32376E+002	7.44441E+002	1.20649E+001	9.62900E-007	3.95080E+000	3.32326E-002	6.31900E-001	5.95700E-010	4.27800E-010
400	14	18	1	1.35000E-002	1.10000E-002	7.50000E-003	9.62400E-010	1.91540E-009	7.35764E+002	7.42736E+002	6.97140E+000	9.70200E-007	3.98550E+000	3.35050E-002	6.32000E-001	4.99700E-010	5.16100E-010
404	12	18	1	1.35000E-002	1.11000E-002	7.50000E-003	7.51600E-010	2.96680E-009	7.33358E+002	7.41819E+002	8.46160E+000	9.73500E-007	4.03480E+000	3.39106E-002	6.32400E-001	1.09050E-009	2.33500E-010
408	10	18	1	1.35000E-002	1.12000E-002	7.40000E-003	4.66000E-010	1.95990E-009	7.23430E+002	7.36175E+002	1.27449E+001	1.08210E-006	4.12090E+000	3.43678E-002	6.32800E-001	3.53100E-010	3.55200E-010
412	8	18	1	1.36000E-002	1.11000E-002	7.40000E-003	7.11800E-010	2.79350E-009	7.41567E+002	7.45425E+002	3.85800E+000	8.93200E-007	4.20860E+000	3.38006E-002	6.32800E-001	6.45300E-010	6.73000E-010
416	6	18	1	1.36000E-002	1.10000E-002	7.40000E-003	5.12800E-010	2.17300E-009	7.32669E+002	7.41087E+002	8.41830E+000	9.92500E-007	4.21170E+000	3.36445E-002	6.33100E-001	4.74200E-010	1.07080E-009
420	7	20	1	1.34000E-002	1.08000E-002	7.20000E-003	3.58300E-010	4.50990E-009	7.21962E+002	7.28263E+002	6.30090E+000	1.04630E-006	4.17140E+000	3.38665E-002	6.33400E-001	6.11600E-010	1.82200E-010
423	9	20	1	1.35000E-002	1.11000E-002	7.40000E-003	6.58000E-010	2.08870E-009	7.42321E+002	7.48565E+002	6.24420E+000	8.94100E-007	4.12900E+000	3.36059E-002	6.32400E-001	6.47700E-010	4.28300E-010
427	11	20	1	1.35000E-002	1.11000E-002	7.40000E-003	1.42800E-010	2.32990E-009	7.29151E+002	7.40108E+002	1.09573E+001	1.05500E-006	4.07470E+000	3.43427E-002	6.32200E-001	3.04900E-010	3.33900E-010
431	13	20	1	1.36000E-002	1.11000E-002	7.40000E-003	8.26600E-010	2.21980E-009	7.19924E+002	7.34409E+002	1.44850E+001	1.18060E-006	3.99880E+000	3.44488E-002	6.31800E-001	4.03200E-010	2.22900E-010
435	15	20	1	1.36000E-002	1.11000E-002	7.40000E-003	5.36200E-010	2.08870E-009	7.36524E+002	7.43742E+002	7.21790E+000	9.61700E-007	3.94030E+000	3.37744E-002	6.32100E-001	5.62000E-011	1.49400E-010
439	17	20	1	1.35000E-002	1.11000E-002	7.40000E-003	8.99200E-010	2.21280E-009	7.35609E+002	7.43623E+002	8.01360E+000	9.74200E-007	3.90480E+000	3.35510E-002	6.31700E-001	4.19100E-010	9.51000E-011
443	19	20	1	1.36000E-002	1.11000E-002	7.50000E-003	5.85400E-010	2.14960E-009	7.33945E+002	7.45008E+002	1.10628E+001	9.92000E-007	3.88090E+000	3.32790E-002	6.31400E-001	3.68600E-010	3.75600E-010
447	21	20	1	1.36000E-002	1.11000E-002	7.50000E-003	5.45600E-010	1.81940E-009	7.38894E+002	7.46768E+002	7.87430E+000	9.22900E-007	3.87540E+000	3.28907E-002	6.32100E-001	6.61000E-010	1.65800E-010
451	23	20	1	1.36000E-002	1.12000E-002	7.50000E-003	4.80000E-010	1.88500E-009	7.37236E+002	7.45888E+002	8.65200E+000	9.32200E-007	3.87500E+000	3.28527E-002	6.32100E-001	2.60900E-010	1.81900E-010
455	25	20	1	1.35000E-002	1.12000E-002	7.50000E-003	4.26200E-010	2.13080E-009	7.38987E+002	7.48179E+002	9.19140E+000	9.48600E-007	3.86660E+000	3.30011E-002	6.31200E-001	5.81200E-010	4.24000E-011
459	27	20	1	1.35000E-002	1.12000E-002	7.40000E-003	6.55600E-010	1.39560E-009	7.44540E+002	7.50518E+002	5.97710E+000	8.98700E-007	3.85670E+000	3.32878E-002	6.31400E-001	1.35300E-010	2.74900E-010
463	29	20	1	1.35000E-002	1.12000E-002	7.40000E-003	8.96800E-010	2.39540E-009	7.44108E+002	7.50366E+002	6.25760E+000	9.05700E-007	3.87040E+000	3.34978E-002	6.31200E-001	8.64000E-011	2.27800E-010
467	31	20	1	1.35000E-002	1.12000E-002	7.50000E-003	9.46000E-010	2.26200E-009	7.39073E+002	7.49821E+002	1.07483E+001	9.34600E-007	3.91090E+000	3.38304E-002	6.31500E-001	5.88200E-010	4.57100E-010
471	33	20	1	1.35000E-002	1.12000E-002	7.50000E-003	1.00920E-009	1.53610E-009	7.50168E+002	7.56428E+002	6.25970E+000	8.40000E-007	3.95200E+000	3.37751E-002	6.31700E-001	8.31500E-010	1.78400E-010
475	35	20	1	1.35000E-002	1.12000E-002	7.50000E-003	5.78400E-010	1.92240E-009	7.37656E+002	7.39890E+002	2.23420E+000	8.62800E-007	4.01460E+000	3.31042E-002	6.32300E-001	3.40900E-010	2.63700E-010
479	37	20	1	1.35000E-002	1.05000E-002	6.70000E-003	4.16800E-010	2.22680E-009	7.38890E+002	7.41994E+002	3.10370E+000	9.36500E-007	4.07410E+000	3.31222E-002	6.32700E-001	4.03500E-010	2.85700E-010
480	35	22	1	1.36000E-002	1.04000E-002	6.70000E-003	8.89800E-010	2.66240E-009	7.34429E+002	7.40084E+002	5.65500E+000	9.99700E-007	4.05500E+000	3.33242E-002	6.32700E-001	8.73200E-010	3.37700E-010
481	33	22	1	1.35000E-002	1.12000E-002	7.50000E-003	9.36600E-010	1.89200E-009	7.43362E+002	7.45119E+002	1.75720E+000	8.87900E-007	4.02710E+000	3.32218E-002	6.32300E-001	2.51000E-011	5.03400E-010
485	31	22	1	1.36000E-002	1.12000E-002	7.40000E-003	8.59400E-010	2.36030E-009	7.39726E+002	7.49276E+002	9.54920E+000	9.34800E-007	3.97650E+000	3.40767E-002	6.31400E-001	3.04900E-010	3.06300E-010
489	29	22	1	1.36000E-002	1.11000E-002	7.50000E-003	3.70000E-010	1.55710E-009	7.37894E+002	7.45500E+002	7.60590E+000	9.35300E-007	3.92360E+000	3.39917E-002	6.31900E-001	5.49300E-010	1.70700E-010
493	27	22	1	1.36000E-002	1.11000E-002	7.50000E-003	9.03800E-010	2.23150E-009	7.39151E+002	7.45693E+002	6.54140E+000	9.45800E-007	3.94020E+000	3.39236E-002	6.31800E-001	6.41800E-010	2.11000E-011
497	25	22	1	1.35000E-002	1.12000E-002	7.40000E-003	5.40900E-010	1.88500E-009	7.36269E+002	7.47737E+002	1.14687E+001	9.79800E-007	3.91180E+000	3.37653E-002	6.31400E-001	3.75800E-010	1.26000E-010
501	23	22	1	1.36000E-002	1.11000E-002	7.50000E-003	3.13800E-010	1.94820E-009	7.41772E+002	7.49117E+002	7.34530E+000	9.33800E-007	3.90100E+000	3.35000E-002	6.31500E-001	8.86800E-010	3.23400E-010
505	21	22	1	1.35000E-002	1.12000E-002	7.50000E-003	5.05800E-010	1.83810E-009	7.44264E+002	7.50855E+002	6.59070E+000	9.16200E-007	3.92740E+000	3.35653E-002	6.31800E-001	5.39000E-011	3.11000E-010
509	19	22	1	1.36000E-002	1.11000E-002	7.50000E-003	5.71300E-010	2.31820E-009	7.32100E+002	7.44485E+002	1.23850E+001	1.05340E-006	3.94250E+000	3.40085E-002	6.31200E-001	3.92200E-010	3.50000E-012
513	17	22	1	1.35000E-002	1.11000E-002	7.40000E-003	9.88100E-010	1.95050E-009	7.32221E+002	7.40547E+002	8.32620E+000	1.06710E-006	3.94870E+000	3.41748E-002	6.31200E-001	6.30600E-010	2.29000E-011
517	15	22	1	1.37000E-002	1.11000E-002	7.50000E-003	9.97500E-010	2.54290E-009	7.32360E+002	7.40297E+002	7.93740E+000	9.85500E-007	4.05780E+000	3.41382E-002	6.32900E-001	5.12100E-010	6.86000E-011
521	13	22	1	1.36000E-002	1.11000E-002	7.40000E-003	7.86800E-010	2.33920E-009	7.29345E+002	7.40618E+002	1.12727E+001	1.02800E-006	4.08860E+000	3.42798E-002	6.32400E-001	1.34400E-010	1.40000E-010
525	11	22	1	1.35000E-002	1.11000E-002	7.40000E-003	6.04100E-010	2.87780E-009	7.46517E+002	7.49208E+002	2.69110E+000	8.72000E-007	4.10540E+000	3.34481E-002	6.32100E-001	8.09900E-010	4.41600E-010
529	9	22	4	1.35000E-002	1.08000E-002	7.20000E-003	8.33600E-010	1.28276E-007
532	12	24	1	1.38000E-002	1.06000E-002	7.00000E-003	1.10290E-009	2.62584E-008	7.29407E+002	7.38495E+002	9.08820E+000	1.01970E-006	4.11440E+000	3.36301E-002	6.33000E-001	4.07000E-011	1.19200E-010
534	14	24	1	1.35000E-002	1.09000E-002	7.20000E-003	9.29600E-010	2.69750E-009	7.40240E+002	7.43472E+002	3.23220E+000	9.27800E-007	4.08070E+000	3.33913E-002	6.32200E-001	5.67400E-010	7.38000E-011
537	16	24	1	1.35000E-002	1.11000E-002	7.40000E-003	3.91000E-010	2.62020E-009	7.39480E+002	7.47974E+002	8.49330E+000	9.18500E-007	4.06790E+000	3.36899E-002	6.32200E-001	1.17000E-011	2.90400E-010
541	18	24	1	1.35000E-002	1.12000E-002	7.40000E-003	1.10290E-009	2.77240E-009	7.39947E+002	7.46863E+002	6.91640E+000	9.32200E-007	4.04810E+000	3.40282E-002	6.32300E-001	6.54700E-010	2.84300E-010
545	20	24	1	1.36000E-002	1.12000E-002	7.40000E-003	5.19800E-010	1.63210E-009	7.36419E+002	7.44306E+002	7.88690E+000	9.58600E-007	3.99050E+000	3.40573E-002	6.32100E-001	4.49800E-010	1.38600E-010
549	22	24	1	1.36000E-002	1.12000E-002	7.40000E-003	9.43700E-010	2.14020E-009	7.33671E+002	7.43535E+002	9.86380E+000	1.03250E-006	3.98890E+000	3.40303E-002	6.31300E-001	1.22500E-010	3.73700E-010
553	24	24	1	1.36000E-002	1.12000E-002	7.50000E-003	7.14200E-010	1.94580E-009	7.39878E+002	7.47567E+002	7.68910E+000	9.56700E-007	3.98920E+000	3.39619E-002	6.31500E-001	4.31100E-010	2.60000E-012
557	26	24	1	1.35000E-002	1.11000E-002	7.50000E-003	1.09350E-009	2.42820E-009	7.37673E+002	7.45426E+002	7.75270E+000	9.47100E-007	3.97970E+000	3.38997E-002	6.32100E-001	9.21400E-010	1.06800E-010
561	28	24	1	1.35000E-002	1.12000E-002	7.40000E-003	5.33900E-010	1.88960E-009	7.40195E+002	7.46861E+002	6.66660E+000	8.95900E-007	4.01800E+000	3.34444E-002	6.32400E-001	7.89800E-010	7.33000E-011
565	30	24	1	1.37000E-002	1.07000E-002	6.90000E-003	7.00000E-012	1.92480E-009	7.39752E+002	7.41342E+002	1.59000E+000	9.48300E-007	4.03440E+000	3.30566E-002	6.32200E-001	3.39500E-010	3.31600E-010
567	32	24	1	1.37000E-002	1.05000E-002	6.80000E-003	3.70000E-010	3.43980E-009	7.25991E+002	7.32477E+002	6.48600E+000	1.07090E-006	4.04090E+000	3.34346E-002	6.32500E-001	3.88000E-010	1.05400E-010
568	24	26	1	1.35000E-002	1.04000E-002	6.70000E-003	7.18900E-010	2.16830E-009	7.25673E+002	7.31963E+002	6.29050E+000	1.05690E-006	4.04840E+000	3.32901E-002	6.32500E-001	5.96600E-010	3.88200E-010
569	22	26	1	1.37000E-002	1.05000E-002	6.90000E-003	4.77700E-010	1.84980E-009	7.26010E+002	7.34196E+002	8.18610E+000	1.06260E-006	4.04550E+000	3.34336E-002	6.32300E-001	7.87000E-011	1.97000E-011
571	20	26	1	1.37000E-002	1.05000E-002	6.90000E-003	1.21760E-009	2.84740E-009	7.24739E+002	7.31817E+002	7.07740E+000	1.05960E-006	4.05440E+000	3.33490E-002	6.32700E-001	1.00780E-009	5.69700E-010

9	28	6	1	1.36000E-002	1.27000E-002	8.50000E-003	7.00000E-012	2.17090E-009	7.00839E+002	7.10109E+002	9.27040E+000	1.29220E-006	4.16570E+000	3.38850E-002	6.33500E-001	4.37000E-010	1.79100E-010
13	26	6	1	1.36000E-002	1.29000E-002	8.50000E-003	5.94800E-010	2.85940E-009	7.30298E+002	7.38969E+002	8.67120E+000	1.02870E-006	4.17140E+000	3.34710E-002	6.32800E-001	2.95100E-010	3.04000E-011
17	24	6	1	1.35000E-002	1.28000E-002	8.50000E-003	1.73300E-010	2.85470E-009	7.35181E+002	7.41753E+002	6.57240E+000	9.91300E-007	4.17430E+000	3.34975E-002	6.32900E-001	1.52000E-010	4.89000E-011
21	22	6	1	1.35000E-002	1.29000E-002	8.50000E-003	2.90400E-010	2.31370E-009	7.31079E+002	7.40536E+002	9.45700E+000	1.02840E-006	4.15220E+000	3.36479E-002	6.32700E-001	2.75200E-010	6.32000E-011
25	20	6	1	1.36000E-002	1.29000E-002	8.50000E-003	4.42600E-010	2.70010E-009	7.34276E+002	7.41154E+002	6.87810E+000	1.00020E-006	4.18040E+000	3.35406E-002	6.32800E-001	7.99000E-011	1.37200E-010
29	18	6	1	1.35000E-002	1.33000E-002	8.50000E-003	5.31600E-010	2.29970E-009	7.32989E+002	7.41038E+002	8.04880E+000	9.89400E-007	4.20720E+000	3.35938E-002	6.33300E-001	4.13600E-010	8.90000E-011
33	16	6	1	1.36000E-002	1.31000E-002	8.50000E-003	6.55700E-010	3.04670E-009	7.11973E+002	7.21690E+002	9.71740E+000	1.14080E-006	4.18870E+000	3.37572E-002	6.33600E-001	9.95000E-011	1.50000E-011
41	12	8	1	1.36000E-002	1.28000E-002	8.50000E-003	1.82700E-010	2.42150E-009	7.43670E+002	7.46004E+002	2.33400E+000	9.08700E-007	4.18740E+000	3.33940E-002	6.33000E-001	7.59000E-010	2.41000E-010
45	14	8	1	1.36000E-002	1.29000E-002	8.50000E-003	7.96000E-011	2.21300E-009	7.46246E+002	7.48428E+002	2.18140E+000	8.57900E-007	4.17260E+000	3.33918E-002	6.33200E-001	4.48000E-010	2.39800E-010
49	16	8	1	1.36000E-002	1.31000E-002	8.50000E-003	1.59200E-010	2.45660E-009	7.35774E+002	7.45425E+002	9.65050E+000	9.23000E-007	4.13180E+000	3.40126E-002	6.33400E-001	9.91000E-011	2.20600E-010
53	18	8	1	1.35000E-002	1.31000E-002	8.50000E-003	3.41900E-010	1.97880E-009	7.33609E+002	7.42229E+002	8.62020E+000	1.01250E-006	4.09750E+000	3.43369E-002	6.32300E-001	6.56000E-011	1.00000E-010
57	20	8	1	1.35000E-002	1.29000E-002	8.50000E-003	5.52700E-010	1.81260E-009	7.25855E+002	7.35887E+002	1.00326E+001	1.08690E-006	4.08300E+000	3.43219E-002	6.32800E-001	6.96000E-011	1.99800E-010
61	22	8	1	1.35000E-002	1.31000E-002	8.50000E-003	3.48900E-010	1.77980E-009	7.14217E+002	7.28859E+002	1.46421E+001	1.21320E-006	4.04920E+000	3.45231E-002	6.32900E-001	1.35600E-010	7.96000E-011
65	24	8	1	1.35000E-002	1.28000E-002	8.50000E-003	2.83400E-010	2.21070E-009	7.27741E+002	7.36794E+002	9.05270E+000	1.05370E-006	4.05210E+000	3.44205E-002	6.33100E-001	2.02600E-010	1.66000E-011
69	26	8	1	1.34000E-002	1.27000E-002	8.50000E-003	6.79100E-010	2.43320E-009	7.28656E+002	7.38297E+002	9.64040E+000	1.08190E-006	4.05510E+000	3.43638E-002	6.32200E-001	2.48000E-011	2.03300E-010
73	28	8	1	1.35000E-002	1.28000E-002	8.50000E-003	4.75400E-010	2.54320E-009	7.30607E+002	7.42527E+002	1.19202E+001	9.92800E-007	4.06660E+000	3.39946E-002	6.32800E-001	1.06480E-009	1.89200E-010
77	30	8	1	1.35000E-002	1.32000E-002	8.50000E-003	7.00200E-010	2.22940E-009	7.42827E+002	7.46594E+002	3.76720E+000	8.83300E-007	4.11490E+000	3.33678E-002	6.33000E-001	3.95100E-010	1.88300E-010
81	32	8	1	1.36000E-002	1.30000E-002	8.50000E-003	8.82900E-010	2.42850E-009	7.33860E+002	7.42634E+002	8.77360E+000	1.00370E-006	4.17110E+000	3.33509E-002	6.32700E-001	6.22700E-010	3.94600E-010
90	36	10	1	1.35000E-002	1.26000E-002	8.50000E-003	3.51000E-011	2.49870E-009	7.12339E+002	7.18975E+002	6.63580E+000	1.11410E-006	4.13420E+000	3.37215E-002	6.33500E-001	6.80800E-010	5.22000E-011
94	34	10	1	1.35000E-002	1.26000E-002	8.50000E-003	5.92500E-010	1.66740E-009	7.40657E+002	7.44722E+002	4.06440E+000	9.04000E-007	4.08190E+000	3.31839E-002	6.32700E-001	1.28800E-010	2.74000E-010
98	32	10	1	1.35000E-002	1.27000E-002	8.50000E-003	4.66000E-010	2.17320E-009	7.40076E+002	7.48432E+002	8.35550E+000	9.21900E-007	4.00000E+000	3.38494E-002	6.32100E-001	4.07200E-010	2.81000E-011
102	30	10	1	1.36000E-002	1.29000E-002	8.50000E-003	2.10800E-010	2.18490E-009	7.35191E+002	7.43459E+002	8.26730E+000	9.28000E-007	4.01610E+000	3.40033E-002	6.33400E-001	9.53000E-011	3.91000E-011
106	28	10	1	1.36000E-002	1.29000E-002	8.50000E-003	9.32000E-010	2.32540E-009	7.27045E+002	7.39915E+002	1.28707E+001	1.10780E-006	3.94470E+000	3.42293E-002	6.31700E-001	2.81000E-011	2.28100E-010
110	26	10	1	1.35000E-002	1.28000E-002	8.50000E-003	7.51700E-010	2.19660E-009	7.32398E+002	7.39576E+002	7.17790E+000	1.01950E-006	3.94930E+000	3.38748E-002	6.32300E-001	5.02300E-010	1.03500E-010
114	24	10	1	1.36000E-002	1.28000E-002	8.50000E-003	5.31600E-010	1.99520E-009	7.33963E+002	7.40901E+002	6.93780E+000	9.72600E-007	3.94240E+000	3.35519E-002	6.32800E-001	2.60000E-012	3.49200E-010
118	22	10	1	1.36000E-002	1.29000E-002	8.50000E-003	1.14980E-009	2.08660E-009	7.24036E+002	7.36967E+002	1.29314E+001	1.09960E-006	3.92010E+000	3.36585E-002	6.32100E-001	6.69800E-010	2.91100E-010
122	20	10	1	1.35000E-002	1.31000E-002	8.50000E-003	1.14700E-010	1.62760E-009	7.29735E+002	7.38065E+002	8.32980E+000	1.04170E-006	3.93900E+000	3.36983E-002	6.32500E-001	3.84800E-010	2.40000E-010
126	18	10	1	1.35000E-002	1.29000E-002	8.50000E-003	1.82700E-010	1.94610E-009	7.32942E+002	7.40260E+002	7.31770E+000	1.02000E-006	3.95490E+000	3.39040E-002	6.32300E-001	6.98000E-011	3.18000E-011
130	16	10	1	1.35000E-002	1.31000E-002	8.60000E-003	7.26000E-011	2.44020E-009	7.24049E+002	7.37361E+002	1.33124E+001	1.14570E-006	4.00280E+000	3.42593E-002	6.32100E-001	1.59700E-010	1.37500E-010
134	14	10	1	1.35000E-002	1.33000E-002	8.50000E-003	2.76300E-010	2.57130E-009	7.31279E+002	7.40827E+002	9.54800E+000	1.02150E-006	4.06870E+000	3.41945E-002	6.32800E-001	5.79800E-010	1.24100E-010
138	12	10	1	1.35000E-002	1.32000E-002	8.60000E-003	7.84500E-010	2.45660E-009	7.42382E+002	7.49791E+002	7.40830E+000	8.44900E-007	4.11700E+000	3.39559E-002	6.33600E-001	4.36000E-011	3.87300E-010
142	10	10	1	1.35000E-002	1.32000E-002	8.50000E-003	5.19900E-010	2.70720E-009	7.43842E+002	7.48435E+002	4.59290E+000	8.86400E-007	4.16330E+000	3.35807E-002	6.32900E-001	1.86900E-010	2.65800E-010
145	8	10	1	1.40000E-002	1.31000E-002	8.30000E-003	3.23200E-010	2.63690E-009	7.15577E+002	7.21474E+002	5.89760E+000	1.07700E-006	4.18450E+000	3.38820E-002	6.33600E-001	4.12900E-010	1.52000E-010
149	7	12	1	1.35000E-002	1.33000E-002	8.60000E-003	4.16800E-010	2.24350E-009	7.36177E+002	7.40997E+002	4.81990E+000	9.44700E-007	4.21450E+000	3.35576E-002	6.33400E-001	2.01400E-010	2.22200E-010
153	9	12	1	1.36000E-002	1.32000E-002	8.50000E-003	1.61600E-010	2.32780E-009	7.47437E+002	7.51517E+002	4.07990E+000	8.30200E-007	4.17020E+000	3.35878E-002	6.33300E-001	1.01450E-009	1.41000E-010
157	11	12	1	1.35000E-002	1.32000E-002	8.50000E-003	3.51000E-011	2.24110E-009	7.39420E+002	7.45088E+002	5.66790E+000	9.54400E-007	4.07070E+000	3.38601E-002	6.33100E-001	6.99300E-010	7.05000E-011
161	13	12	1	1.35000E-002	1.30000E-002	8.50000E-003	2.41200E-010	2.17560E-009	7.35399E+002	7.46922E+002	1.15227E+001	1.01100E-006	4.01310E+000	3.38806E-002	6.31800E-001	7.82900E-010	1.00200E-010
165	15	12	1	1.35000E-002	1.30000E-002	8.50000E-003	5.39000E-011	2.32310E-009	7.40050E+002	7.47216E+002	7.16610E+000	9.41800E-007	3.96250E+000	3.34964E-002	6.32400E-001	4.09400E-010	5.60900E-010
169	17	12	1	1.35000E-002	1.32000E-002	8.50000E-003	5.62000E-011	2.07950E-009	7.33994E+002	7.44335E+002	1.03414E+001	1.01860E-006	3.92520E+000	3.35106E-002	6.31800E-001	2.34900E-010	2.28600E-010
173	19	12	1	1.35000E-002	1.33000E-002	8.50000E-003	1.35800E-010	2.30670E-009	7.30725E+002	7.42801E+002	1.20760E+001	1.00550E-006	3.99170E+000	3.31842E-002	6.32100E-001	8.69000E-011	1.33500E-010
177	21	12	1	1.35000E-002	1.33000E-002	8.50000E-003	9.40000E-012	2.35820E-009	7.34977E+002	7.42465E+002	7.48780E+000	9.63000E-007	4.00440E+000	3.29393E-002	6.32200E-001	2.98800E-010	1.01900E-010
181	23	12	1	1.36000E-002	1.31000E-002	8.50000E-003	4.56700E-010	1.62760E-009	7.33278E+002	7.41151E+002	7.87260E+000	9.83100E-007	3.94620E+000	3.28736E-002	6.31800E-001	1.62100E-010	1.95500E-010
185	25	12	1	1.35000E-002	1.33000E-002	8.50000E-003	3.11500E-010	2.88980E-009	7.32749E+002	7.43959E+002	1.12106E+001	9.71300E-007	3.92670E+000	3.31129E-002	6.32200E-001	1.19900E-010	2.90000E-011
189	27	12	1	1.35000E-002	1.32000E-002	8.50000E-003	5.12900E-010	2.57600E-009	7.38491E+002	7.46604E+002	8.11330E+000	9.64000E-007	3.91970E+000	3.31989E-002	6.31800E-001	2.38600E-010	2.21500E-010
193	29	12	1	1.35000E-002	1.30000E-002	8.50000E-003	7.09600E-010	1.99290E-009	7.38620E+002	7.45444E+002	6.82420E+000	9.61200E-007	3.89910E+000	3.34380E-002	6.31900E-001	4.78000E-011	2.59500E-010
197	31	12	1	1.35000E-002	1.31000E-002	8.50000E-003	5.55000E-010	2.46590E-009	7.41019E+002	7.51387E+002	1.03679E+001	9.14500E-007	3.94820E+000	3.34652E-002	6.32100E-001	3.13600E-010	4.42600E-010
201	33	12	1	1.36000E-002	1.32000E-002	8.60000E-003	3.91100E-010	2.13570E-009	7.47169E+002	7.54066E+002	6.89650E+000	8.63700E-007	3.98750E+000	3.34345E-002	6.32700E-001	7.04700E-010	1.33300E-010
205	35	12	1	1.35000E-002	1.32000E-002	8.50000E-003	2.41200E-010	2.10060E-009	7.46123E+002	7.48389E+002	2.26650E+000	8.12700E-007	4.02920E+000	3.32908E-002	6.33200E-001	4.65600E-010	2.50300E-010
209	37	12	1	1.36000E-002	1.33000E-002	8.50000E-003	2.81000E-011	2.14750E-009	7.38358E+002	7.41851E+002	3.49300E+000	8.95300E-007	4.12450E+000	3.30639E-002	6.33500E-001	1.15500E-010	7.00000E-013
217	38	14	1	1.36000E-002	1.30000E-002	8.50000E-003	3.56000E-010	2.25520E-009	7.41999E+002	7.43809E+002	1.80960E+000	9.13300E-007	4.10600E+000	3.30023E-002	6.33100E-001	7.87000E-011	6.18000E-011
221	36	14	1	1.35000E-002	1.33000E-002	8.50000E-003	4.45000E-011	2.23640E-009	7.48265E+002	7.49713E+002	1.44800E+000	7.92000E-007	4.06530E+000	3.31930E-002	6.33100E-001	7.67700E-010	2.82700E-010
225	34	14	1	1.35000E-002	1.30000E-002	8.50000E-003	3.46600E-010	2.53150E-009	7.41449E+002	7.52346E+002	1.08971E+001	8.64300E-007	3.98930E+000	3.39485E-002	6.33000E-001	3.46100E-010	4.15000E-010
229	32	14	1	1.35000E-002	1.34000E-002	8.50000E-003	7.96000E-011	2.74460E-009	7.41599E+002	7.48401E+002	6.80170E+000	8.77600E-007	3.90650E+000	3.36129E-002	6.31800E-001	1.82400E-010	5.67000E-011
233	30	14	1	1.35000E-002	1.34000E-002	8.50000E-003	2.17800E-010	2.03740E-009	7.45962E+002	7.50653E+002	4.69140E+000	8.75100E-007	3.92310E+000	3.31771E-002	6.32200E-001	1.07500E-010	7.14000E-011
237	28	14	1	1.36000E-002	1.36000E-002	8.50000E-003	4.73000E-010	2.01870E-009	7.35021E+002	7.45645E+002	1.06242E+001	9.64200E-007	3.92780E+000	3.29653E-002	6.31800E-001	5.75400E-010	3.18000E-011
241	26	14	1	1.35000E-002	1.41000E-002	8.50000E-003	3.32500E-010	2.56430E-009	7.33805E+002	7.39783E+002	5.97880E+000	9.54400E-007	3.93500E+000	3.24512E-002	6.32400E-001	5.80500E-010	4.05800E-010
245	24	14	1	1.36000E-002	1.38000E-002	8.50000E-003	1.40500E-010	1.81960E-009	7.30077E+002	7.35258E+002	5.18060E+000	1.08700E-006	4.01940E+000	3.23887E-002	6.31200E-001	5.06500E-010	9.13100E-010
249	22	14	1	1.36000E-002	1.35000E-002	8.60000E-003	7.73000E-011	2.22240E-009	7.20279E+002	7.32393E+002	1.21135E+001	1.07760E-006	4.05830E+000	3.24710E-002	6.32800E-001	2.51000E-011	2.32800E-010
