Repository: Chenchao981/cp_data-boxplot-style

# 晶圆厂CP测试数据分析工具

一个用于分析晶圆厂CP测试数据的工具，支持数据清洗、统计分析、图表生成和HTML报告生成。

## 功能特点

- 解析CP测试日志文件
- 灵活的数据清洗策略
- 参数统计分析
- 交互式图表生成
- HTML格式报告
- 数据单位智能调整

## 安装

```bash
pip install -r requirements.txt
```

## 使用方法

### 基本用法

```bash
python scripts/main.py --data-dir "data/data2/rawdata" --output-dir "./output"
```

### 指定参数和清洗策略

```bash
python scripts/main.py --data-dir "data/data2/rawdata" --params BVDSS1 BVDSS2 VTH --cleaner-strategy smart
```

### adjust_units.py参数

- `--output-dir`: 输出目录路径
- `--batch`: 指定批次名称，为空则处理所有批次
- `--params`: 要处理的参数列表，默认处理电流和电阻参数
- `--regenerate`: 是否在调整单位后重新生成HTML报告

File: cp_analyzer_project/data/data1/rawdata/C141321.02-CPTSTE12-250213-204033@CP_022.TXT (part 1 of 3)
Program name	H2196AB_E4_A01_CP1.dll
Lot number	C141321.02-CPTSTE12-250213-204033@CP
Wafer number	22
Date	2025/02/13
Time	20:45:22

No.U	X	Y	Bin	CONT@D	CONT@G	CONT@S	IGSS1	IGSSR1	BVDSS1	BVDSS2	DELTABV	IDSS1	VTH	RDSON1	VFSDS	IGSS2	IGSSR2
LimitU				0.5V	0.5V	0.5V	100nA	100nA	900V	900V	50V	5uA	5V	38mohm	1V	60nA	60nA
LimitL				-0.5V	-0.5V	-0.5V	0nA	0nA	660V	660V	-10V	0uA	3.5V	10mohm	0V	0nA	0nA
Bias 1				 	 	 	 	 	250uA	1mA	 	 	3mA	1A	 	 	 
Bias 2				 	 	 	 	 	 	 	 	 	 	 	1A	 	 
Bias 3				2V	 	 	 	 	 	 	 	653V	 	 	 	 	 
Bias 4				 	2V	 	30V	-30V	 	 	 	 	 	10V	0V	20V	-20V
Bias 5				1000uS	8000uS	8000uS	12000uS	12000uS	10000uS	8000uS	1000uS	10000uS	2000uS	50000uS	5000uS	12000uS	12000uS
Bias 6				 	 	 	 	 	 	 	 	 	 	 	 	 	 
5	29	6	5	1.31000E-002	1.10000E-002	7.20000E-003	1.87000E-011	9.66226E-008	5.83473E+002
8	27	6	1	1.35000E-002	1.13000E-002	7.50000E-003	7.39900E-010	2.01380E-009	7.01918E+002	7.07674E+002	5.75650E+000	1.41440E-006	4.04540E+000	3.35578E-002	6.32600E-001	1.19000E-010	2.58000E-011
12	25	6	1	1.35000E-002	1.11000E-002	7.40000E-003	1.03970E-009	2.59910E-009	7.10754E+002	7.20219E+002	9.46540E+000	1.29250E-006	4.00830E+000	3.35264E-002	6.32000E-001	4.71000E-011	3.67400E-010
16	23	6	1	1.34000E-002	1.12000E-002	7.40000E-003	7.37600E-010	2.46100E-009	7.18743E+002	7.27014E+002	8.27140E+000	1.20520E-006	4.03410E+000	3.35798E-002	6.32100E-001	4.92000E-011	2.57600E-010
20	21	6	1	1.36000E-002	1.13000E-002	7.40000E-003	3.32500E-010	2.72560E-009	7.22182E+002	7.29524E+002	7.34130E+000	1.15830E-006	4.04520E+000	3.35268E-002	6.32100E-001	1.37000E-010	1.38400E-010
24	19	6	1	1.35000E-002	1.12000E-002	7.40000E-003	9.40000E-012	2.69510E-009	7.17229E+002	7.26286E+002	9.05670E+000	1.21480E-006	4.04710E+000	3.35179E-002	6.32200E-001	5.45100E-010	2.74000E-010
28	17	6	1	1.35000E-002	1.12000E-002	7.50000E-003	6.46300E-010	3.10020E-009	7.08248E+002	7.14610E+002	6.36220E+000	1.30260E-006	4.05380E+000	3.35193E-002	6.32900E-001	3.04400E-010	4.82600E-010
32	15	6	5	1.36000E-002	1.12000E-002	7.40000E-003	1.73300E-010	2.74200E-009	6.19720E+002
40	11	8	1	1.36000E-002	1.13000E-002	7.40000E-003	3.25500E-010	2.98320E-009	7.11627E+002	7.16877E+002	5.24960E+000	1.13600E-006	4.04400E+000	3.35528E-002	6.33800E-001	4.89600E-010	8.55000E-011
44	13	8	1	1.35000E-002	1.13000E-002	7.40000E-003	5.22200E-010	2.80750E-009	7.33527E+002	7.39110E+002	5.58290E+000	1.00940E-006	4.01390E+000	3.33056E-002	6.32200E-001	1.58300E-010	1.41400E-010
48	15	8	1	1.35000E-002	1.11000E-002	7.40000E-003	7.11800E-010	1.91310E-009	7.36513E+002	7.42892E+002	6.37930E+000	9.32300E-007	4.03790E+000	3.34184E-002	6.32800E-001	2.66000E-010	1.03300E-010
52	17	8	1	1.36000E-002	1.12000E-002	7.40000E-003	4.07400E-010	2.22920E-009	7.25878E+002	7.35146E+002	9.26830E+000	1.10040E-006	4.07830E+000	3.40872E-002	6.32500E-001	3.69000E-010	2.24600E-010
56	19	8	1	1.36000E-002	1.12000E-002	7.40000E-003	1.87300E-010	2.33690E-009	7.10407E+002	7.24758E+002	1.43506E+001	1.32100E-006	4.05890E+000	3.44266E-002	6.32200E-001	8.51900E-010	2.58300E-010
60	21	8	1	1.34000E-002	1.12000E-002	7.40000E-003	9.97500E-010	2.68580E-009	7.09808E+002	7.23994E+002	1.41861E+001	1.26910E-006	4.06070E+000	3.44303E-002	6.32700E-001	1.02100E-010	2.13100E-010
64	23	8	1	1.36000E-002	1.13000E-002	7.40000E-003	7.68000E-010	1.93180E-009	7.02674E+002	7.18374E+002	1.57007E+001	1.38440E-006	4.08170E+000	3.45005E-002	6.32700E-001	1.90100E-010	2.12100E-010
68	25	8	8	1.36000E-002	1.12000E-002	7.40000E-003	5.08100E-010	1.80300E-009	6.90624E+002	7.12003E+002	2.13791E+001	1.38238E-005
72	27	8	1	1.35000E-002	1.12000E-002	7.40000E-003	1.66300E-010	2.36260E-009	7.16259E+002	7.26055E+002	9.79650E+000	1.28130E-006	4.04590E+000	3.41919E-002	6.31900E-001	4.89900E-010	4.19000E-011
76	29	8	1	1.36000E-002	1.12000E-002	7.40000E-003	5.69000E-010	1.71400E-009	7.22650E+002	7.30987E+002	8.33660E+000	1.08040E-006	4.07550E+000	3.36189E-002	6.32800E-001	2.15200E-010	6.31100E-010
80	31	8	1	1.36000E-002	1.11000E-002	7.40000E-003	2.11000E-011	2.17530E-009	7.19789E+002	7.28450E+002	8.66070E+000	1.15550E-006	4.05920E+000	3.34848E-002	6.32100E-001	2.70900E-010	2.44700E-010
84	33	8	4	1.31000E-002	1.09000E-002	7.20000E-003	4.00400E-010	3.52065E-007
89	35	10	1	1.35000E-002	1.10000E-002	7.40000E-003	5.99400E-010	2.74670E-009	7.25543E+002	7.33431E+002	7.88770E+000	1.10840E-006	4.01450E+000	3.32788E-002	6.32000E-001	2.42600E-010	6.45100E-010
93	33	10	1	1.35000E-002	1.11000E-002	7.40000E-003	7.35300E-010	2.38610E-009	7.32735E+002	7.37384E+002	4.64880E+000	9.69000E-007	4.02900E+000	3.35635E-002	6.32700E-001	1.86900E-010	2.79000E-011
97	31	10	1	1.35000E-002	1.12000E-002	7.40000E-003	7.56300E-010	1.91310E-009	7.07575E+002	7.22976E+002	1.54015E+001	1.31710E-006	4.03300E+000	3.42578E-002	6.32400E-001	5.90300E-010	1.53100E-010
101	29	10	1	1.36000E-002	1.11000E-002	7.40000E-003	7.79700E-010	1.99030E-009	7.02255E+002	7.19729E+002	1.74737E+001	1.40560E-006	4.03050E+000	3.42852E-002	6.32100E-001	7.60300E-010	3.83100E-010
105	27	10	1	1.35000E-002	1.12000E-002	7.40000E-003	1.01390E-009	2.06990E-009	7.10315E+002	7.24914E+002	1.45989E+001	1.31200E-006	4.03170E+000	3.41475E-002	6.31800E-001	7.18600E-010	1.42600E-010
109	25	10	1	1.36000E-002	1.11000E-002	7.40000E-003	5.05800E-010	2.06060E-009	7.09298E+002	7.24454E+002	1.51566E+001	1.30600E-006	4.03160E+000	3.40557E-002	6.32800E-001	2.20000E-011	1.74200E-010
113	23	10	1	1.36000E-002	1.12000E-002	7.50000E-003	4.23800E-010	1.79600E-009	7.14515E+002	7.27079E+002	1.25633E+001	1.22410E-006	4.01810E+000	3.38652E-002	6.32400E-001	5.02300E-010	2.44000E-011
117	21	10	1	1.35000E-002	1.12000E-002	7.40000E-003	5.78400E-010	1.49630E-009	7.22090E+002	7.32379E+002	1.02893E+001	1.11460E-006	4.01350E+000	3.38862E-002	6.32400E-001	7.82300E-010	4.38300E-010
121	19	10	1	1.35000E-002	1.13000E-002	7.40000E-003	5.01100E-010	2.09570E-009	7.19200E+002	7.32227E+002	1.30268E+001	1.14310E-006	4.02130E+000	3.40262E-002	6.33000E-001	6.53500E-010	6.09000E-011
125	17	10	1	1.35000E-002	1.12000E-002	7.40000E-003	8.99200E-010	2.26430E-009	7.24294E+002	7.34883E+002	1.05882E+001	1.12740E-006	4.01110E+000	3.41437E-002	6.32300E-001	2.94100E-010	4.15900E-010
129	15	10	1	1.35000E-002	1.11000E-002	7.40000E-003	9.01500E-010	2.08170E-009	7.29359E+002	7.38646E+002	9.28670E+000	1.05260E-006	4.01100E+000	3.41453E-002	6.32400E-001	7.80400E-010	3.21300E-010
133	13	10	1	1.35000E-002	1.13000E-002	7.40000E-003	1.18480E-009	2.47500E-009	7.23284E+002	7.35557E+002	1.22734E+001	1.05460E-006	3.99400E+000	3.41184E-002	6.33100E-001	2.46100E-010	5.73900E-010
137	11	10	1	1.35000E-002	1.14000E-002	7.50000E-003	5.78400E-010	2.50310E-009	7.40028E+002	7.43894E+002	3.86680E+000	9.09300E-007	3.98260E+000	3.34842E-002	6.32500E-001	8.52100E-010	2.71400E-010
141	9	10	1	1.36000E-002	1.13000E-002	7.50000E-003	6.18200E-010	2.72560E-009	7.36353E+002	7.42419E+002	6.06610E+000	9.96800E-007	3.96900E+000	3.32872E-002	6.32300E-001	3.51000E-011	8.00000E-012
148	6	12	1	1.35000E-002	1.12000E-002	7.40000E-003	7.23500E-010	2.77480E-009	6.97952E+002	7.05790E+002	7.83730E+000	1.30870E-006	3.98330E+000	3.37354E-002	6.32400E-001	4.42300E-010	3.47000E-011
152	8	12	1	1.35000E-002	1.12000E-002	7.40000E-003	1.05370E-009	2.80750E-009	7.38510E+002	7.40315E+002	1.80480E+000	9.42000E-007	3.98420E+000	3.31795E-002	6.32200E-001	6.42000E-011	4.61000E-011
156	10	12	1	1.35000E-002	1.12000E-002	7.40000E-003	2.81000E-010	2.06760E-009	7.34297E+002	7.43811E+002	9.51420E+000	9.66400E-007	4.02200E+000	3.38240E-002	6.32000E-001	3.73900E-010	3.45600E-010
160	12	12	1	1.35000E-002	1.12000E-002	7.40000E-003	8.07800E-010	2.37440E-009	7.37141E+002	7.46939E+002	9.79820E+000	9.54000E-007	4.04520E+000	3.38350E-002	6.32600E-001	4.29000E-010	5.65300E-010
164	14	12	1	1.35000E-002	1.11000E-002	7.50000E-003	4.19100E-010	2.21750E-009	7.33149E+002	7.43132E+002	9.98300E+000	1.00850E-006	3.99840E+000	3.38016E-002	6.32500E-001	1.44700E-010	2.94100E-010
168	16	12	1	1.34000E-002	1.12000E-002	7.40000E-003	3.86400E-010	2.15190E-009	7.27381E+002	7.39700E+002	1.23189E+001	1.06100E-006	4.01600E+000	3.36242E-002	6.32400E-001	3.30000E-012	1.44000E-010
172	18	12	1	1.35000E-002	1.13000E-002	7.40000E-003	3.62900E-010	2.04420E-009	7.28830E+002	7.38485E+002	9.65460E+000	1.05090E-006	4.02650E+000	3.34957E-002	6.32600E-001	3.57800E-010	8.48000E-011
176	20	12	1	1.35000E-002	1.12000E-002	7.50000E-003	4.73000E-010	2.26900E-009	7.26456E+002	7.37564E+002	1.11081E+001	1.07840E-006	4.02570E+000	3.33178E-002	6.31800E-001	9.62900E-010	7.81600E-010
180	22	12	1	1.36000E-002	1.12000E-002	7.40000E-003	1.01860E-009	2.20580E-009	7.23118E+002	7.36537E+002	1.34181E+001	1.09310E-006	4.07520E+000	3.31468E-002	6.32000E-001	5.84700E-010	3.45900E-010
184	24	12	1	1.35000E-002	1.11000E-002	7.40000E-003	8.80400E-010	2.35560E-009	7.29173E+002	7.38969E+002	9.79620E+000	1.03650E-006	4.04990E+000	3.31781E-002	6.32100E-001	3.41200E-010	1.01000E-011
188	26	12	1	1.36000E-002	1.12000E-002	7.40000E-003	1.14740E-009	2.03010E-009	7.22085E+002	7.33884E+002	1.17993E+001	1.09660E-006	4.01380E+000	3.35339E-002	6.32900E-001	3.89600E-010	5.78000E-011
192	28	12	1	1.35000E-002	1.14000E-002	7.40000E-003	2.92700E-010	2.19410E-009	7.20942E+002	7.33846E+002	1.29031E+001	1.14740E-006	4.03870E+000	3.36642E-002	6.32300E-001	6.86000E-011	2.78400E-010
196	30	12	1	1.35000E-002	1.12000E-002	7.40000E-003	4.40200E-010	2.10740E-009	7.25253E+002	7.34956E+002	9.70220E+000	1.11840E-006	4.05780E+000	3.37197E-002	6.32500E-001	1.03330E-009	6.16300E-010
200	32	12	1	1.35000E-002	1.12000E-002	7.40000E-003	6.18200E-010	1.50090E-009	7.18313E+002	7.30674E+002	1.23613E+001	1.20340E-006	4.03950E+000	3.38458E-002	6.32500E-001	3.03500E-010	1.39600E-010
204	34	12	1	1.36000E-002	1.12000E-002	7.40000E-003	2.11000E-011	2.18940E-009	7.27815E+002	7.39379E+002	1.15638E+001	1.02330E-006	4.06440E+000	3.38197E-002	6.32500E-001	6.06500E-010	8.94000E-011
208	36	12	1	1.36000E-002	1.13000E-002	7.50000E-003	4.21000E-011	2.80520E-009	7.35232E+002	7.37327E+002	2.09500E+000	9.59100E-007	4.06830E+000	3.29847E-002	6.32600E-001	4.66200E-010	4.75300E-010
212	38	12	1	1.35000E-002	1.07000E-002	7.00000E-003	3.74700E-010	6.61960E-009	6.83036E+002	6.92951E+002	9.91550E+000	1.40850E-006	3.99390E+000	3.37891E-002	6.33400E-001	4.17500E-010	3.51200E-010
214	39	14	1	1.34000E-002	1.07000E-002	7.00000E-003	7.61000E-010	6.74091E-008	6.81760E+002	6.91106E+002	9.34620E+000	1.42870E-006	4.03080E+000	3.37789E-002	6.33000E-001	3.49000E-011	3.87300E-010
216	37	14	1	1.35000E-002	1.13000E-002	7.40000E-003	6.13500E-010	2.67640E-009	7.34361E+002	7.37042E+002	2.68060E+000	9.63900E-007	4.09930E+000	3.31922E-002	6.32500E-001	2.90600E-010	8.97000E-011
220	35	14	1	1.35000E-002	1.13000E-002	7.40000E-003	9.31900E-010	2.80750E-009	7.23383E+002	7.33508E+002	1.01247E+001	1.08300E-006	4.06000E+000	3.41456E-002	6.31900E-001	4.33900E-010	1.23200E-010
224	33	14	1	1.35000E-002	1.12000E-002	7.40000E-003	4.49600E-010	2.24790E-009	7.24070E+002	7.33466E+002	9.39680E+000	1.11480E-006	4.08710E+000	3.40558E-002	6.32300E-001	4.33900E-010	2.92500E-010
228	31	14	1	1.36000E-002	1.12000E-002	7.40000E-003	1.15910E-009	2.06760E-009	7.16877E+002	7.30380E+002	1.35022E+001	1.17470E-006	4.07340E+000	3.37085E-002	6.32600E-001	3.72300E-010	3.51000E-011
232	29	14	1	1.35000E-002	1.12000E-002	7.40000E-003	6.08800E-010	2.56640E-009	7.25542E+002	7.36478E+002	1.09351E+001	1.08270E-006	4.02970E+000	3.34515E-002	6.32200E-001	6.36900E-010	7.40000E-011
236	27	14	1	1.35000E-002	1.12000E-002	7.40000E-003	6.06500E-010	2.53590E-009	7.27033E+002	7.40356E+002	1.33229E+001	1.00310E-006	4.08640E+000	3.30562E-002	6.32800E-001	1.94800E-010	9.83000E-011
240	25	14	1	1.35000E-002	1.12000E-002	7.50000E-003	1.10290E-009	2.83330E-009	7.17669E+002	7.32539E+002	1.48707E+001	1.14310E-006	4.09580E+000	3.29037E-002	6.31900E-001	3.70400E-010	5.77200E-010
244	23	14	1	1.35000E-002	1.12000E-002	7.50000E-003	8.50000E-010	2.42590E-009	7.17484E+002	7.28554E+002	1.10693E+001	1.08100E-006	4.12330E+000	3.26787E-002	6.32700E-001	8.62900E-010	2.69000E-011
248	21	14	1	1.36000E-002	1.12000E-002	7.40000E-003	5.55000E-010	2.37200E-009	7.21136E+002	7.31437E+002	1.03010E+001	1.10570E-006	4.16990E+000	3.28402E-002	6.32100E-001	6.17000E-010	1.32800E-010
252	19	14	1	1.35000E-002	1.12000E-002	7.40000E-003	3.02100E-010	1.65080E-009	7.19748E+002	7.32836E+002	1.30873E+001	1.12420E-006	4.15540E+000	3.29303E-002	6.32000E-001	2.38800E-010	3.81200E-010
256	17	14	1	1.35000E-002	1.12000E-002	7.40000E-003	3.84000E-010	1.82640E-009	7.25359E+002	7.38169E+002	1.28099E+001	1.04410E-006	4.08210E+000	3.32252E-002	6.32500E-001	1.04700E-010	1.92000E-010
260	15	14	1	1.36000E-002	1.13000E-002	7.40000E-003	6.41600E-010	2.03720E-009	7.33551E+002	7.43804E+002	1.02533E+001	1.01760E-006	4.04750E+000	3.35259E-002	6.32000E-001	7.52000E-011	2.66000E-010
264	13	14	1	1.35000E-002	1.13000E-002	7.40000E-003	1.16380E-009	2.99250E-009	7.25754E+002	7.38529E+002	1.27754E+001	1.06560E-006	4.05010E+000	3.37197E-002	6.32700E-001	4.46100E-010	3.98300E-010
268	11	14	1	1.35000E-002	1.13000E-002	7.40000E-003	8.99200E-010	2.46570E-009	7.24011E+002	7.33986E+002	9.97480E+000	1.08160E-006	4.03690E+000	3.41733E-002	6.32300E-001	4.92700E-010	1.90600E-010
272	9	14	1	1.36000E-002	1.12000E-002	7.40000E-003	9.69400E-010	2.94800E-009	7.31746E+002	7.40868E+002	9.12200E+000	9.94700E-007	4.05570E+000	3.41092E-002	6.32600E-001	7.02700E-010	2.43100E-010
276	7	14	1	1.36000E-002	1.12000E-002	7.50000E-003	3.58300E-010	2.17060E-009	7.35250E+002	7.39009E+002	3.75960E+000	9.60800E-007	4.03990E+000	3.33764E-002	6.32500E-001	4.81200E-010	6.58000E-011
280	5	14	8	1.35000E-002	1.12000E-002	7.40000E-003	2.08400E-010	3.10260E-009	6.76507E+002	6.86927E+002	1.04202E+001	1.38245E-005
284	5	16	1	1.35000E-002	1.11000E-002	7.40000E-003	7.02500E-010	3.30160E-009	6.95965E+002	7.03440E+002	7.47430E+000	1.25330E-006	4.01920E+000	3.38539E-002	6.32700E-001	9.51000E-011	1.45900E-010
288	7	16	1	1.35000E-002	1.11000E-002	7.40000E-003	7.72700E-010	2.43760E-009	7.33346E+002	7.38478E+002	5.13160E+000	9.78900E-007	4.08170E+000	3.35225E-002	6.32300E-001	1.22420E-009	8.70000E-012
292	9	16	1	1.35000E-002	1.11000E-002	7.40000E-003	1.39090E-009	2.30180E-009	7.21937E+002	7.34998E+002	1.30617E+001	1.08020E-006	4.07630E+000	3.41744E-002	6.32200E-001	1.16070E-009	8.59000E-011
296	11	16	1	1.35000E-002	1.11000E-002	7.40000E-003	8.03200E-010	2.14960E-009	7.17925E+002	7.30172E+002	1.22472E+001	1.19570E-006	4.07570E+000	3.41768E-002	6.32000E-001	2.87100E-010	1.88300E-010
300	13	16	1	1.35000E-002	1.11000E-002	7.40000E-003	0.00000E+000	2.11440E-009	7.18832E+002	7.33403E+002	1.45711E+001	1.15730E-006	4.05700E+000	3.37820E-002	6.32500E-001	4.73500E-010	3.58500E-010
304	15	16	1	1.35000E-002	1.12000E-002	7.40000E-003	4.73000E-010	1.68120E-009	7.30059E+002	7.40431E+002	1.03724E+001	9.88200E-007	4.09160E+000	3.33394E-002	6.32600E-001	2.61300E-010	2.00900E-010
308	17	16	1	1.35000E-002	1.11000E-002	7.40000E-003	7.72700E-010	2.57810E-009	7.24461E+002	7.33968E+002	9.50690E+000	1.08020E-006	4.19280E+000	3.29481E-002	6.32000E-001	8.91400E-010	8.52000E-011
312	19	16	1	1.35000E-002	1.11000E-002	7.40000E-003	1.10760E-009	1.95050E-009	7.12106E+002	7.28038E+002	1.59314E+001	1.15170E-006	4.22270E+000	3.30015E-002	6.32600E-001	3.06300E-010	3.08200E-010
316	21	16	1	1.35000E-002	1.12000E-002	7.50000E-003	1.17080E-009	1.73740E-009	7.10837E+002	7.21199E+002	1.03620E+001	1.18730E-006	4.25100E+000	3.25683E-002	6.31400E-001	7.45600E-010	4.17500E-010
320	23	16	1	1.34000E-002	1.12000E-002	7.50000E-003	4.30800E-010	1.73740E-009	7.09998E+002	7.19562E+002	9.56380E+000	1.19540E-006	4.23520E+000	3.26032E-002	6.31600E-001	5.79800E-010	1.45900E-010
324	25	16	1	1.36000E-002	1.11000E-002	7.40000E-003	2.74000E-010	2.51250E-009	7.14736E+002	7.30081E+002	1.53450E+001	1.08230E-006	4.17530E+000	3.28032E-002	6.32800E-001	2.30200E-010	2.87100E-010
328	27	16	1	1.35000E-002	1.13000E-002	7.40000E-003	1.61600E-010	2.64830E-009	7.27570E+002	7.37067E+002	9.49710E+000	1.02030E-006	4.11170E+000	3.27384E-002	6.32200E-001	5.31500E-010	5.22000E-011
332	29	16	1	1.35000E-002	1.11000E-002	7.40000E-003	7.42300E-010	2.14720E-009	7.26638E+002	7.38921E+002	1.22833E+001	1.01670E-006	4.07910E+000	3.33574E-002	6.32500E-001	5.51200E-010	1.63200E-010
336	31	16	1	1.35000E-002	1.12000E-002	7.50000E-003	8.45300E-010	2.02780E-009	7.19708E+002	7.32981E+002	1.32733E+001	1.12650E-006	4.07190E+000	3.37912E-002	6.32400E-001	2.29000E-011	3.81900E-010
340	33	16	1	1.35000E-002	1.12000E-002	7.40000E-003	5.55000E-010	2.66240E-009	7.29622E+002	7.37778E+002	8.15580E+000	1.06730E-006	4.08460E+000	3.40352E-002	6.32100E-001	1.05000E-011	1.12000E-011
344	35	16	1	1.35000E-002	1.12000E-002	7.40000E-003	5.29200E-010	2.82160E-009	7.21520E+002	7.34321E+002	1.28017E+001	1.04170E-006	4.10000E+000	3.40783E-002	6.32300E-001	4.13300E-010	1.63700E-010
348	37	16	1	1.35000E-002	1.12000E-002	7.40000E-003	7.18900E-010	2.80750E-009	7.34098E+002	7.38509E+002	4.41060E+000	9.47900E-007	4.10180E+000	3.31968E-002	6.32500E-001	2.81000E-011	1.40000E-010
352	39	16	1	1.35000E-002	1.07000E-002	7.00000E-003	6.04100E-010	5.83426E-008	7.10372E+002	7.15243E+002	4.87090E+000	1.15550E-006	4.08820E+000	3.34200E-002	6.33100E-001	2.11200E-010	5.51200E-010
354	38	18	1	1.35000E-002	1.08000E-002	7.00000E-003	5.59600E-010	2.46570E-009	7.32027E+002	7.36359E+002	4.33160E+000	9.81200E-007	4.17710E+000	3.30385E-002	6.33500E-001	6.23800E-010	4.12000E-011
356	36	18	1	1.35000E-002	1.11000E-002	7.40000E-003	4.07400E-010	2.21750E-009	7.41781E+002	7.43504E+002	1.72320E+000	8.60200E-007	4.12880E+000	3.31996E-002	6.33300E-001	4.56100E-010	3.84300E-010
360	34	18	1	1.35000E-002	1.11000E-002	7.40000E-003	5.52600E-010	1.88730E-009	7.27641E+002	7.39425E+002	1.17850E+001	1.00170E-006	4.11360E+000	3.39948E-002	6.33300E-001	4.25700E-010	5.15100E-010
364	32	18	1	1.35000E-002	1.12000E-002	7.40000E-003	9.31900E-010	1.65550E-009	7.32775E+002	7.40203E+002	7.42850E+000	1.01910E-006	4.11450E+000	3.38292E-002	6.32300E-001	2.53100E-010	2.58300E-010
368	30	18	1	1.35000E-002	1.12000E-002	7.40000E-003	6.13500E-010	2.28770E-009	7.37353E+002	7.44130E+002	6.77710E+000	9.42300E-007	4.08830E+000	3.33670E-002	6.32600E-001	3.01400E-010	3.64800E-010
372	28	18	1	1.36000E-002	1.11000E-002	7.40000E-003	8.80400E-010	2.35090E-009	7.32992E+002	7.45541E+002	1.25495E+001	9.14400E-007	4.11570E+000	3.30745E-002	6.33200E-001	1.00000E-010	3.09600E-010
376	26	18	1	1.35000E-002	1.11000E-002	7.40000E-003	8.21900E-010	2.25260E-009	7.27683E+002	7.36203E+002	8.52070E+000	1.03300E-006	4.20460E+000	3.28781E-002	6.32200E-001	6.98000E-011	4.60100E-010
380	24	18	1	1.35000E-002	1.12000E-002	7.40000E-003	1.94400E-010	2.36030E-009	7.24248E+002	7.34555E+002	1.03067E+001	1.05750E-006	4.22720E+000	3.27589E-002	6.32300E-001	5.03000E-010	4.38600E-010
384	22	18	1	1.35000E-002	1.12000E-002	7.40000E-003	9.06200E-010	2.36970E-009	7.16390E+002	7.32770E+002	1.63801E+001	1.12520E-006	4.24430E+000	3.28786E-002	6.32000E-001	3.51200E-010	1.16600E-010
388	20	18	1	1.35000E-002	1.11000E-002	7.40000E-003	1.52200E-010	2.15660E-009	7.20258E+002	7.32050E+002	1.17915E+001	1.11660E-006	4.25920E+000	3.28527E-002	6.32100E-001	4.49100E-010	1.67900E-010
392	18	18	1	1.36000E-002	1.12000E-002	7.40000E-003	5.22200E-010	2.26660E-009	7.25657E+002	7.34767E+002	9.11020E+000	1.07180E-006	4.20810E+000	3.30455E-002	6.32000E-001	3.54000E-011	3.77500E-010
396	16	18	1	1.36000E-002	1.11000E-002	7.40000E-003	5.90100E-010	2.21510E-009	7.20531E+002	7.35182E+002	1.46505E+001	1.06700E-006	4.14710E+000	3.34628E-002	6.32900E-001	4.96200E-010	3.24800E-010
400	14	18	1	1.36000E-002	1.11000E-002	7.40000E-003	9.24900E-010	3.04640E-009	7.18579E+002	7.30301E+002	1.17220E+001	1.13860E-006	4.12600E+000	3.38076E-002	6.32600E-001	3.73900E-010	1.81700E-010
404	12	18	1	1.36000E-002	1.11000E-002	7.40000E-003	3.16100E-010	2.02080E-009	7.16357E+002	7.30033E+002	1.36759E+001	1.10500E-006	4.10450E+000	3.40502E-002	6.33200E-001	1.15200E-010	3.73000E-010
408	10	18	1	1.35000E-002	1.11000E-002	7.40000E-003	5.73700E-010	2.06760E-009	7.10393E+002	7.26507E+002	1.61142E+001	1.23290E-006	4.10410E+000	3.44488E-002	6.32600E-001	2.91100E-010	7.05300E-010
412	8	18	1	1.35000E-002	1.10000E-002	7.40000E-003	5.83100E-010	2.64830E-009	7.35185E+002	7.39865E+002	4.68020E+000	9.48400E-007	4.14070E+000	3.37433E-002	6.32600E-001	3.41200E-010	4.59900E-010
416	6	18	1	1.36000E-002	1.10000E-002	7.40000E-003	1.89700E-010	3.49360E-009	7.27449E+002	7.35492E+002	8.04370E+000	1.04700E-006	4.10580E+000	3.33599E-002	6.32800E-001	1.29500E-010	3.85200E-010
420	7	20	1	1.35000E-002	1.08000E-002	7.10000E-003	6.86100E-010	2.96210E-009	7.16734E+002	7.21518E+002	4.78420E+000	1.12670E-006	4.08530E+000	3.35181E-002	6.33000E-001	2.99500E-010	2.42800E-010
423	9	20	1	1.35000E-002	1.10000E-002	7.40000E-003	2.81000E-010	3.02770E-009	7.35776E+002	7.42219E+002	6.44290E+000	9.48900E-007	4.10710E+000	3.35651E-002	6.32400E-001	3.04200E-010	2.20300E-010
427	11	20	1	1.35000E-002	1.11000E-002	7.40000E-003	5.78400E-010	2.48210E-009	7.22092E+002	7.33769E+002	1.16775E+001	1.15010E-006	4.09760E+000	3.43571E-002	6.32300E-001	2.19200E-010	1.41400E-010
431	13	20	1	1.36000E-002	1.11000E-002	7.40000E-003	3.58300E-010	2.61090E-009	7.02518E+002	7.21309E+002	1.87912E+001	1.37130E-006	4.07690E+000	3.43667E-002	6.32300E-001	2.92900E-010	1.04200E-010
435	15	20	1	1.35000E-002	1.11000E-002	7.40000E-003	6.67300E-010	2.60850E-009	7.20534E+002	7.31053E+002	1.05193E+001	1.11840E-006	4.09020E+000	3.38519E-002	6.32900E-001	1.08930E-009	1.86200E-010
439	17	20	1	1.35000E-002	1.10000E-002	7.40000E-003	8.03200E-010	1.91310E-009	7.21426E+002	7.31304E+002	9.87800E+000	1.13960E-006	4.08290E+000	3.36534E-002	6.32600E-001	7.26000E-011	2.25700E-010
443	19	20	1	1.35000E-002	1.11000E-002	7.40000E-003	7.58700E-010	2.08870E-009	7.20175E+002	7.34544E+002	1.43689E+001	1.14980E-006	4.13230E+000	3.36164E-002	6.32200E-001	7.76700E-010	3.61000E-011
447	21	20	1	1.35000E-002	1.11000E-002	7.50000E-003	8.20000E-011	2.12610E-009	7.27956E+002	7.38224E+002	1.02677E+001	1.02180E-006	4.15190E+000	3.32018E-002	6.32900E-001	8.87500E-010	3.14200E-010
451	23	20	1	1.35000E-002	1.11000E-002	7.40000E-003	3.09100E-010	2.68580E-009	7.25606E+002	7.37301E+002	1.16944E+001	1.03060E-006	4.15230E+000	3.32039E-002	6.33000E-001	6.99700E-010	7.61500E-010
455	25	20	1	1.35000E-002	1.11000E-002	7.40000E-003	8.12500E-010	2.01610E-009	7.26478E+002	7.39200E+002	1.27218E+001	1.05620E-006	4.11630E+000	3.33666E-002	6.32300E-001	3.10300E-010	3.05300E-010
459	27	20	1	1.35000E-002	1.11000E-002	7.40000E-003	6.09000E-011	2.81460E-009	7.33434E+002	7.40794E+002	7.36030E+000	1.00250E-006	4.06410E+000	3.35710E-002	6.32400E-001	4.80300E-010	1.04700E-010
463	29	20	1	1.35000E-002	1.11000E-002	7.40000E-003	8.28900E-010	2.63660E-009	7.30182E+002	7.39382E+002	9.20000E+000	1.01900E-006	4.05910E+000	3.36336E-002	6.32700E-001	3.65300E-010	8.64000E-011
467	31	20	1	1.35000E-002	1.11000E-002	7.40000E-003	9.95200E-010	2.39540E-009	7.25448E+002	7.37611E+002	1.21634E+001	1.11780E-006	4.07050E+000	3.40838E-002	6.31800E-001	5.52400E-010	1.21300E-010
471	33	20	1	1.35000E-002	1.12000E-002	7.40000E-003	6.67300E-010	2.35330E-009	7.36162E+002	7.43967E+002	7.80490E+000	9.72300E-007	4.07700E+000	3.39221E-002	6.32600E-001	5.59600E-010	6.26400E-010
475	35	20	1	1.35000E-002	1.12000E-002	7.50000E-003	7.96100E-010	2.35090E-009	7.38713E+002	7.40697E+002	1.98460E+000	9.13000E-007	4.10420E+000	3.32471E-002	6.32700E-001	4.28000E-010	3.99700E-010
479	37	20	1	1.36000E-002	1.05000E-002	6.70000E-003	2.97400E-010	2.60850E-009	7.29147E+002	7.32834E+002	3.68760E+000	1.01360E-006	4.12720E+000	3.30455E-002	6.33000E-001	3.76300E-010	6.05500E-010
480	35	22	1	1.36000E-002	1.05000E-002	6.80000E-003	4.33200E-010	3.10730E-009	7.29115E+002	7.34593E+002	5.47790E+000	1.03970E-006	4.16970E+000	3.31812E-002	6.33100E-001	9.62000E-011	5.15000E-011
481	33	22	1	1.35000E-002	1.11000E-002	7.40000E-003	1.24340E-009	2.60620E-009	7.38937E+002	7.41220E+002	2.28320E+000	9.30400E-007	4.14890E+000	3.30677E-002	6.32500E-001	7.02900E-010	5.59600E-010
485	31	22	1	1.36000E-002	1.11000E-002	7.50000E-003	4.70700E-010	2.44930E-009	7.29193E+002	7.40326E+002	1.11321E+001	1.02820E-006	4.12280E+000	3.39841E-002	6.32500E-001	7.95400E-010	3.05300E-010
489	29	22	1	1.35000E-002	1.11000E-002	7.40000E-003	4.82400E-010	2.02780E-009	7.28993E+002	7.37257E+002	8.26430E+000	1.03720E-006	4.09860E+000	3.40543E-002	6.32900E-001	3.49100E-010	3.41900E-010
493	27	22	1	1.35000E-002	1.11000E-002	7.40000E-003	1.10100E-010	2.24790E-009	7.30411E+002	7.38096E+002	7.68430E+000	1.04520E-006	4.12130E+000	3.40095E-002	6.32900E-001	2.34000E-011	5.99000E-011
497	25	22	1	1.36000E-002	1.11000E-002	7.40000E-003	5.80700E-010	2.00670E-009	7.20557E+002	7.33664E+002	1.31067E+001	1.17230E-006	4.11510E+000	3.40064E-002	6.32300E-001	4.64000E-011	5.36000E-011
501	23	22	1	1.35000E-002	1.11000E-002	7.40000E-003	7.44600E-010	2.02080E-009	7.26448E+002	7.35480E+002	9.03180E+000	1.11810E-006	4.08630E+000	3.37449E-002	6.32400E-001	3.24300E-010	4.25200E-010
505	21	22	1	1.35000E-002	1.12000E-002	7.40000E-003	1.18950E-009	1.92950E-009	7.31326E+002	7.38381E+002	7.05540E+000	1.06990E-006	4.12080E+000	3.37823E-002	6.32600E-001	3.29900E-010	1.56400E-010
509	19	22	1	1.35000E-002	1.12000E-002	7.40000E-003	7.25900E-010	1.42130E-009	7.19181E+002	7.32427E+002	1.32457E+001	1.21140E-006	4.12440E+000	3.40377E-002	6.32400E-001	5.61500E-010	1.97900E-010
513	17	22	1	1.35000E-002	1.12000E-002	7.40000E-003	5.94800E-010	1.99500E-009	7.16767E+002	7.29017E+002	1.22501E+001	1.25800E-006	4.10640E+000	3.42527E-002	6.32000E-001	7.17700E-010	3.63200E-010
517	15	22	1	1.36000E-002	1.11000E-002	7.40000E-003	7.26000E-011	2.58040E-009	7.17993E+002	7.30964E+002	1.29718E+001	1.10690E-006	4.17300E+000	3.41458E-002	6.33600E-001	7.67100E-010	7.70000E-011
521	13	22	1	1.35000E-002	1.11000E-002	7.40000E-003	4.02800E-010	2.50080E-009	7.21906E+002	7.34449E+002	1.25429E+001	1.12290E-006	4.15790E+000	3.42234E-002	6.32400E-001	3.35100E-010	6.73700E-010
525	11	22	1	1.36000E-002	1.11000E-002	7.40000E-003	3.51000E-011	2.39780E-009	7.36308E+002	7.39134E+002	2.82640E+000	9.49500E-007	4.12910E+000	3.34113E-002	6.32400E-001	5.26400E-010	1.14000E-010
529	9	22	1	1.35000E-002	1.08000E-002	7.20000E-003	1.24100E-010	2.91990E-009	7.29064E+002	7.37714E+002	8.65030E+000	1.03670E-006	4.11590E+000	3.33261E-002	6.32900E-001	2.81700E-010	4.29900E-010
532	12	24	1	1.38000E-002	1.05000E-002	6.90000E-003	8.24200E-010	3.14710E-009	7.26872E+002	7.35232E+002	8.36020E+000	1.04950E-006	4.17140E+000	3.33719E-002	6.33300E-001	8.15600E-010	3.91700E-010
534	14	24	1	1.35000E-002	1.08000E-002	7.10000E-003	4.47200E-010	2.90350E-009	7.33815E+002	7.36440E+002	2.62480E+000	9.96200E-007	4.18210E+000	3.32239E-002	6.32600E-001	1.62500E-010	2.46000E-011
537	16	24	1	1.36000E-002	1.11000E-002	7.40000E-003	1.35110E-009	2.84030E-009	7.31936E+002	7.40635E+002	8.69910E+000	9.83500E-007	4.20060E+000	3.36354E-002	6.32700E-001	2.54100E-010	3.84500E-010
541	18	24	1	1.35000E-002	1.13000E-002	7.40000E-003	9.64700E-010	2.07460E-009	7.31780E+002	7.39600E+002	7.81970E+000	9.75400E-007	4.20370E+000	3.38172E-002	6.33500E-001	3.04900E-010	3.11900E-010
545	20	24	1	1.35000E-002	1.12000E-002	7.40000E-003	1.35810E-009	2.36030E-009	7.28802E+002	7.37886E+002	9.08400E+000	1.03040E-006	4.17000E+000	3.39292E-002	6.33000E-001	1.01600E-010	2.15400E-010
549	22	24	1	1.35000E-002	1.12000E-002	7.40000E-003	8.07800E-010	1.85450E-009	7.21262E+002	7.30782E+002	9.52030E+000	1.17810E-006	4.17480E+000	3.40268E-002	6.32300E-001	8.64300E-010	4.58200E-010
553	24	24	1	1.35000E-002	1.12000E-002	7.40000E-003	7.65700E-010	1.70470E-009	7.31624E+002	7.39630E+002	8.00600E+000	1.04590E-006	4.17990E+000	3.40283E-002	6.32400E-001	4.08100E-010	3.12400E-010
557	26	24	1	1.36000E-002	1.12000E-002	7.40000E-003	7.30600E-010	2.54290E-009	7.29759E+002	7.37904E+002	8.14550E+000	1.02710E-006	4.14890E+000	3.38668E-002	6.32800E-001	4.98100E-010	1.25700E-010
561	28	24	1	1.35000E-002	1.12000E-002	7.50000E-003	1.12160E-009	2.49610E-009	7.35850E+002	7.42357E+002	6.50710E+000	9.50900E-007	4.17850E+000	3.34461E-002	6.32900E-001	3.17300E-010	1.48700E-010
565	30	24	1	1.37000E-002	1.07000E-002	6.90000E-003	1.01390E-009	2.41880E-009	7.35148E+002	7.37317E+002	2.16920E+000	9.87700E-007	4.18450E+000	3.30200E-002	6.32700E-001	5.34300E-010	1.78700E-010
567	32	24	1	1.36000E-002	1.05000E-002	6.70000E-003	6.27500E-010	2.37200E-009	7.20747E+002	7.26890E+002	6.14230E+000	1.11890E-006	4.17350E+000	3.34103E-002	6.33000E-001	7.87900E-010	5.32000E-011
568	24	26	1	1.35000E-002	1.04000E-002	6.70000E-003	6.90800E-010	2.83100E-009	7.20870E+002	7.27318E+002	6.44810E+000	1.10710E-006	4.22490E+000	3.32383E-002	6.33200E-001	2.74700E-010	4.68100E-010
569	22	26	1	1.38000E-002	1.05000E-002	6.90000E-003	2.27100E-010	2.38140E-009	7.18984E+002	7.27209E+002	8.22500E+000	1.12880E-006	4.20800E+000	3.33632E-002	6.33200E-001	6.16300E-010	3.00700E-010
571	20	26	1	1.37000E-002	1.06000E-002	6.90000E-003	8.33600E-010	2.54530E-009	7.20598E+002	7.27219E+002	6.62020E+000	1.11670E-006	4.22170E+000	3.32929E-002	6.33000E-001	3.42600E-010	2.54500E-010

9	28	6	1	1.35000E-002	1.31000E-002	8.50000E-003	3.60600E-010	1.61001E-008	6.78370E+002	6.87866E+002	9.49610E+000	1.82810E-006	4.00180E+000	3.39118E-002	6.33300E-001	2.90000E-011	1.01600E-010
13	26	6	1	1.35000E-002	1.33000E-002	8.50000E-003	6.32300E-010	2.86870E-009	7.10169E+002	7.18940E+002	8.77170E+000	1.29220E-006	4.02390E+000	3.34563E-002	6.32700E-001	1.08200E-010	5.05800E-010
17	24	6	1	1.34000E-002	1.29000E-002	8.50000E-003	4.35600E-010	2.51750E-009	7.18780E+002	7.26041E+002	7.26070E+000	1.19510E-006	4.04150E+000	3.35783E-002	6.32600E-001	1.97700E-010	8.55000E-011
21	22	6	1	1.36000E-002	1.32000E-002	8.60000E-003	4.70000E-012	2.81250E-009	7.16358E+002	7.26740E+002	1.03826E+001	1.22970E-006	4.03680E+000	3.35593E-002	6.32600E-001	2.67000E-011	2.22500E-010
25	20	6	1	1.35000E-002	1.34000E-002	8.60000E-003	2.57600E-010	2.74460E-009	7.20086E+002	7.27499E+002	7.41350E+000	1.18340E-006	4.05730E+000	3.34376E-002	6.32600E-001	3.70700E-010	5.21500E-010
29	18	6	1	1.35000E-002	1.34000E-002	8.60000E-003	4.21500E-010	3.11700E-009	7.20609E+002	7.27706E+002	7.09650E+000	1.14870E-006	4.06330E+000	3.34614E-002	6.33300E-001	1.73100E-010	8.09600E-010
33	16	6	1	1.36000E-002	1.28000E-002	8.50000E-003	9.84000E-011	2.94130E-009	6.92321E+002	7.01220E+002	8.89840E+000	1.50630E-006	4.02940E+000	3.36380E-002	6.33400E-001	4.40000E-012	2.11200E-010
41	12	8	1	1.36000E-002	1.27000E-002	8.50000E-003	1.33500E-010	3.18960E-009	7.33595E+002	7.40909E+002	7.31410E+000	1.00220E-006	4.01500E+000	3.33194E-002	6.33100E-001	3.19200E-010	4.44500E-010
45	14	8	1	1.35000E-002	1.30000E-002	8.50000E-003	3.11500E-010	2.74700E-009	7.37265E+002	7.40715E+002	3.45040E+000	9.52900E-007	4.04430E+000	3.33258E-002	6.33000E-001	5.00000E-013	2.76100E-010
49	16	8	1	1.35000E-002	1.29000E-002	8.50000E-003	4.37900E-010	1.80090E-009	7.26723E+002	7.36865E+002	1.01411E+001	1.04870E-006	4.05770E+000	3.38974E-002	6.33000E-001	1.27400E-010	3.04700E-010
53	18	8	1	1.36000E-002	1.30000E-002	8.50000E-003	1.42900E-010	2.35350E-009	7.21956E+002	7.32761E+002	1.08049E+001	1.14160E-006	4.05770E+000	3.41546E-002	6.32600E-001	2.35100E-010	3.47100E-010
57	20	8	1	1.36000E-002	1.31000E-002	8.50000E-003	1.96700E-010	2.40510E-009	7.12484E+002	7.23827E+002	1.13434E+001	1.29890E-006	4.07700E+000	3.43543E-002	6.33100E-001	7.19400E-010	1.95800E-010
61	22	8	1	1.34000E-002	1.30000E-002	8.50000E-003	5.83100E-010	2.61580E-009	6.96788E+002	7.16235E+002	1.94472E+001	1.43810E-006	4.07330E+000	3.44703E-002	6.33200E-001	4.80000E-011	2.64900E-010
65	24	8	1	1.36000E-002	1.30000E-002	8.50000E-003	3.84100E-010	1.89450E-009	7.03192E+002	7.18066E+002	1.48739E+001	1.38450E-006	4.06970E+000	3.44996E-002	6.33100E-001	4.71000E-011	6.49000E-011
69	26	8	1	1.36000E-002	1.27000E-002	8.50000E-003	1.66300E-010	2.11470E-009	7.00711E+002	7.17069E+002	1.63583E+001	1.46820E-006	4.07910E+000	3.45664E-002	6.32400E-001	4.50000E-011	1.94400E-010
73	28	8	1	1.35000E-002	1.29000E-002	8.50000E-003	1.28800E-010	2.34650E-009	7.12009E+002	7.25606E+002	1.35967E+001	1.24080E-006	4.05710E+000	3.39854E-002	6.33000E-001	3.73300E-010	1.78900E-010
77	30	8	1	1.36000E-002	1.31000E-002	8.50000E-003	1.85000E-010	1.99990E-009	7.27744E+002	7.32780E+002	5.03590E+000	1.04670E-006	4.04360E+000	3.33881E-002	6.32900E-001	3.54600E-010	3.68100E-010
81	32	8	1	1.36000E-002	1.30000E-002	8.50000E-003	4.28600E-010	2.29970E-009	7.18815E+002	7.28937E+002	1.01217E+001	1.19570E-006	4.06890E+000	3.35078E-002	6.32500E-001	1.08200E-010	4.94000E-011
90	36	10	1	1.35000E-002	1.28000E-002	8.50000E-003	2.24800E-010	4.77358E-008	7.03658E+002	7.09660E+002	6.00230E+000	1.26450E-006	3.99340E+000	3.36147E-002	6.33500E-001	9.53000E-011	8.16600E-010
94	34	10	1	1.35000E-002	1.35000E-002	8.50000E-003	4.96500E-010	2.49170E-009	7.26042E+002	7.32234E+002	6.19130E+000	1.06010E-006	4.02070E+000	3.34015E-002	6.32600E-001	4.52000E-011	3.41700E-010
98	32	10	1	1.35000E-002	1.33000E-002	8.50000E-003	5.12900E-010	2.31140E-009	7.18772E+002	7.30022E+002	1.12505E+001	1.12750E-006	4.01590E+000	3.39547E-002	6.32900E-001	4.67000E-010	1.67400E-010
102	30	10	1	1.36000E-002	1.30000E-002	8.50000E-003	4.89400E-010	1.91560E-009	7.12559E+002	7.23401E+002	1.08420E+001	1.23640E-006	4.04650E+000	3.40995E-002	6.33600E-001	6.05600E-010	8.66000E-011
106	28	10	1	1.35000E-002	1.31000E-002	8.50000E-003	7.35300E-010	2.30440E-009	6.95183E+002	7.16086E+002	2.09033E+001	1.50370E-006	4.02820E+000	3.43781E-002	6.32300E-001	5.87800E-010	2.02300E-010
110	26	10	1	1.36000E-002	1.31000E-002	8.50000E-003	3.28000E-011	2.08420E-009	7.12246E+002	7.25144E+002	1.28980E+001	1.27850E-006	4.03930E+000	3.40917E-002	6.32900E-001	1.89000E-010	4.95500E-010
114	24	10	1	1.36000E-002	1.32000E-002	8.50000E-003	4.92000E-011	1.89450E-009	7.19593E+002	7.29626E+002	1.00330E+001	1.10380E-006	4.03820E+000	3.38476E-002	6.33600E-001	3.51500E-010	1.16900E-010
118	22	10	1	1.35000E-002	1.36000E-002	8.60000E-003	1.52200E-010	1.69550E-009	7.11861E+002	7.26492E+002	1.46305E+001	1.24730E-006	4.01920E+000	3.39634E-002	6.32700E-001	6.26200E-010	1.61600E-010
122	20	10	1	1.35000E-002	1.39000E-002	8.50000E-003	9.13000E-011	2.57370E-009	7.22832E+002	7.32699E+002	9.86690E+000	1.08720E-006	4.02350E+000	3.38811E-002	6.33300E-001	5.05600E-010	8.90000E-012
126	18	10	1	1.35000E-002	1.39000E-002	8.60000E-003	5.76100E-010	2.32780E-009	7.29225E+002	7.36406E+002	7.18110E+000	1.04070E-006	4.01560E+000	3.38992E-002	6.33100E-001	1.40700E-010	1.65600E-010
130	16	10	1	1.35000E-002	1.35000E-002	8.50000E-003	6.37000E-010	2.22470E-009	7.20118E+002	7.33969E+002	1.38506E+001	1.18670E-006	4.00320E+000	3.42075E-002	6.32500E-001	6.35100E-010	4.19400E-010
134	14	10	1	1.35000E-002	1.37000E-002	8.60000E-003	8.61800E-010	2.55030E-009	7.23835E+002	7.34161E+002	1.03259E+001	1.09900E-006	4.00710E+000	3.41730E-002	6.33200E-001	1.40700E-010	6.60900E-010
138	12	10	1	1.35000E-002	1.41000E-002	8.60000E-003	2.48200E-010	2.50810E-009	7.35108E+002	7.42714E+002	7.60610E+000	9.10600E-007	3.98620E+000	3.37338E-002	6.33400E-001	7.11200E-010	1.13600E-010
142	10	10	1	1.36000E-002	1.39000E-002	8.50000E-003	2.13100E-010	2.76100E-009	7.36286E+002	7.40209E+002	3.92340E+000	9.65900E-007	3.96880E+000	3.32944E-002	6.32500E-001	9.09000E-011	2.72400E-010
145	8	10	1	1.39000E-002	1.38000E-002	8.30000E-003	4.77700E-010	3.52210E-009	7.09625E+002	7.14826E+002	5.20040E+000	1.17930E-006	3.95450E+000	3.36455E-002	6.33200E-001	3.70000E-010	3.49600E-010
149	7	12	1	1.35000E-002	1.36000E-002	8.50000E-003	4.07500E-010	2.87110E-009	7.30992E+002	7.35128E+002	4.13660E+000	1.00720E-006	4.03470E+000	3.32892E-002	6.33100E-001	3.30400E-010	1.79900E-010
153	9	12	1	1.35000E-002	1.35000E-002	8.60000E-003	6.74400E-010	2.74230E-009	7.41194E+002	7.47081E+002	5.88630E+000	8.81700E-007	4.02540E+000	3.33940E-002	6.33000E-001	7.52000E-011	1.22000E-010
157	11	12	1	1.35000E-002	1.34000E-002	8.50000E-003	6.39300E-010	1.93440E-009	7.32430E+002	7.37345E+002	4.91500E+000	1.04610E-006	3.99640E+000	3.38144E-002	6.32900E-001	2.26200E-010	4.94000E-011
161	13	12	1	1.35000E-002	1.33000E-002	8.60000E-003	3.65300E-010	2.81490E-009	7.31657E+002	7.44072E+002	1.24152E+001	1.03270E-006	4.04200E+000	3.39224E-002	6.32400E-001	2.65800E-010	3.79800E-010
165	15	12	1	1.35000E-002	1.35000E-002	8.50000E-003	4.70000E-012	2.38870E-009	7.36267E+002	7.43846E+002	7.57940E+000	9.41600E-007	4.03420E+000	3.35885E-002	6.33400E-001	2.15000E-011	3.11000E-011
169	17	12	1	1.34000E-002	1.30000E-002	8.50000E-003	1.21800E-010	2.66730E-009	7.28775E+002	7.39659E+002	1.08844E+001	1.07530E-006	3.98770E+000	3.36161E-002	6.32500E-001	1.44500E-010	7.00000E-013
173	19	12	1	1.35000E-002	1.31000E-002	8.50000E-003	7.03000E-011	2.31370E-009	7.22687E+002	7.36666E+002	1.39789E+001	1.08610E-006	4.04540E+000	3.35185E-002	6.33000E-001	2.19900E-010	1.33000E-011
177	21	12	1	1.35000E-002	1.31000E-002	8.50000E-003	2.64600E-010	2.26220E-009	7.31070E+002	7.38835E+002	7.76530E+000	1.00070E-006	4.07910E+000	3.30907E-002	6.33000E-001	8.17800E-010	6.95500E-010
181	23	12	1	1.36000E-002	1.33000E-002	8.50000E-003	7.40000E-010	2.11700E-009	7.27826E+002	7.37154E+002	9.32830E+000	1.03180E-006	4.03230E+000	3.30834E-002	6.32600E-001	4.45900E-010	8.20000E-012
185	25	12	1	1.35000E-002	1.31000E-002	8.50000E-003	5.90100E-010	2.38160E-009	7.20700E+002	7.33622E+002	1.29221E+001	1.10350E-006	4.04780E+000	3.34027E-002	6.32900E-001	2.02100E-010	8.45000E-011
189	27	12	1	1.36000E-002	1.36000E-002	8.50000E-003	7.37700E-010	2.03500E-009	7.29630E+002	7.38224E+002	8.59430E+000	1.04210E-006	4.04410E+000	3.35038E-002	6.32800E-001	2.31600E-010	2.30000E-012
193	29	12	1	1.35000E-002	1.35000E-002	8.50000E-003	1.10100E-010	2.28330E-009	7.24031E+002	7.34904E+002	1.08734E+001	1.13160E-006	4.01430E+000	3.36892E-002	6.32700E-001	6.46000E-011	2.31400E-010
197	31	12	1	1.35000E-002	1.34000E-002	8.50000E-003	5.39000E-011	2.49870E-009	7.16222E+002	7.31223E+002	1.50016E+001	1.20820E-006	4.05930E+000	3.38581E-002	6.32500E-001	8.69500E-010	2.71200E-010
201	33	12	1	1.35000E-002	1.34000E-002	8.60000E-003	2.24800E-010	1.90390E-009	7.28150E+002	7.34764E+002	6.61360E+000	1.12270E-006	4.07790E+000	3.38603E-002	6.32800E-001	4.45700E-010	3.30000E-011
205	35	12	1	1.36000E-002	1.34000E-002	8.50000E-003	4.42600E-010	2.59470E-009	7.33285E+002	7.41622E+002	8.33720E+000	9.03800E-007	4.04190E+000	3.32742E-002	6.34000E-001	4.58500E-010	1.42600E-010
209	37	12	1	1.36000E-002	1.35000E-002	8.50000E-003	3.32500E-010	3.03500E-009	7.25048E+002	7.29621E+002	4.57250E+000	1.05130E-006	4.06230E+000	3.31750E-002	6.33100E-001	3.14300E-010	3.31800E-010
217	38	14	1	1.35000E-002	1.33000E-002	8.50000E-003	1.99100E-010	3.18490E-009	7.29956E+002	7.35072E+002	5.11580E+000	1.03150E-006	4.05190E+000	3.32349E-002	6.33000E-001	4.15200E-010	3.09400E-010
221	36	14	1	1.35000E-002	1.41000E-002	8.50000E-003	5.41000E-010	2.95770E-009	7.41360E+002	7.43620E+002	2.26060E+000	8.79300E-007	4.11680E+000	3.33916E-002	6.33400E-001	2.67900E-010	1.02300E-010
225	34	14	1	1.35000E-002	1.32000E-002	8.60000E-003	1.96700E-010	2.27630E-009	7.16292E+002	7.29972E+002	1.36798E+001	1.16660E-006	4.10110E+000	3.41907E-002	6.33600E-001	2.85900E-010	6.77000E-011
229	32	14	1	1.36000E-002	1.34000E-002	8.50000E-003	9.08600E-010	2.51040E-009	7.18929E+002	7.30560E+002	1.16312E+001	1.09600E-006	4.05760E+000	3.38456E-002	6.33100E-001	2.43100E-010	2.26700E-010
233	30	14	1	1.35000E-002	1.33000E-002	8.50000E-003	3.32500E-010	2.64860E-009	7.28884E+002	7.36465E+002	7.58030E+000	1.03730E-006	4.07920E+000	3.35511E-002	6.33000E-001	5.11900E-010	1.41700E-010
237	28	14	1	1.35000E-002	1.35000E-002	8.50000E-003	2.64600E-010	2.49870E-009	7.23686E+002	7.37064E+002	1.33776E+001	1.05210E-006	4.07490E+000	3.33346E-002	6.32800E-001	7.75000E-011	1.38900E-010
241	26	14	1	1.35000E-002	1.31000E-002	8.50000E-003	8.05600E-010	2.87810E-009	7.23577E+002	7.33244E+002	9.66730E+000	1.04230E-006	4.06280E+000	3.28832E-002	6.33200E-001	2.43300E-010	1.89700E-010
245	24	14	1	1.35000E-002	1.35000E-002	8.50000E-003	4.96500E-010	2.67910E-009	7.23700E+002	7.34066E+002	1.03664E+001	1.09830E-006	4.12700E+000	3.27593E-002	6.32100E-001	7.23900E-010	3.71200E-010
