Repository: Chenchao981/cp_data-boxplot-style

# 晶圆厂CP测试数据分析工具

一个用于分析晶圆厂CP测试数据的工具，支持数据清洗、统计分析、图表生成和HTML报告生成。

## 功能特点

- 解析CP测试日志文件
- 灵活的数据清洗策略
- 参数统计分析
- 交互式图表生成
- HTML格式报告
- 数据单位智能调整

## 安装

```bash
pip install -r requirements.txt
```

## 使用方法

### 基本用法

```bash
python scripts/main.py --data-dir "data/data2/rawdata" --output-dir "./output"
```

### 指定参数和清洗策略

```bash
python scripts/main.py --data-dir "data/data2/rawdata" --params BVDSS1 BVDSS2 VTH --cleaner-strategy smart
```

### adjust_units.py参数

- `--output-dir`: 输出目录路径
- `--batch`: 指定批次名称，为空则处理所有批次
- `--params`: 要处理的参数列表，默认处理电流和电阻参数
- `--regenerate`: 是否在调整单位后重新生成HTML报告

File: cp_analyzer_project/data/data1/rawdata/C141321.02-CPTSTE12-250213-205708@CP_024.TXT (part 1 of 3)
Program name	H2196AB_E4_A01_CP1.dll
Lot number	C141321.02-CPTSTE12-250213-205708@CP
Wafer number	24
Date	2025/02/13
Time	21:01:58

No.U	X	Y	Bin	CONT@D	CONT@G	CONT@S	IGSS1	IGSSR1	BVDSS1	BVDSS2	DELTABV	IDSS1	VTH	RDSON1	VFSDS	IGSS2	IGSSR2
LimitU				0.5V	0.5V	0.5V	100nA	100nA	900V	900V	50V	5uA	5V	38mohm	1V	60nA	60nA
LimitL				-0.5V	-0.5V	-0.5V	0nA	0nA	660V	660V	-10V	0uA	3.5V	10mohm	0V	0nA	0nA
Bias 1				 	 	 	 	 	250uA	1mA	 	 	3mA	1A	 	 	 
Bias 2				 	 	 	 	 	 	 	 	 	 	 	1A	 	 
Bias 3				2V	 	 	 	 	 	 	 	653V	 	 	 	 	 
Bias 4				 	2V	 	30V	-30V	 	 	 	 	 	10V	0V	20V	-20V
Bias 5				1000uS	8000uS	8000uS	12000uS	12000uS	10000uS	8000uS	1000uS	10000uS	2000uS	50000uS	5000uS	12000uS	12000uS
Bias 6				 	 	 	 	 	 	 	 	 	 	 	 	 	 
5	29	6	5	1.32000E-002	1.10000E-002	7.20000E-003	6.67300E-010	3.09320E-009	6.19188E+002
8	27	6	1	1.36000E-002	1.12000E-002	7.30000E-003	2.90400E-010	2.64130E-009	7.25089E+002	7.32317E+002	7.22850E+000	9.54300E-007	4.15670E+000	3.32968E-002	6.34100E-001	6.43500E-010	4.50000E-011
12	25	6	1	1.35000E-002	1.13000E-002	7.40000E-003	9.13000E-011	2.76770E-009	7.32499E+002	7.41134E+002	8.63530E+000	9.20300E-007	4.12470E+000	3.32387E-002	6.33500E-001	8.77900E-010	1.04700E-010
16	23	6	1	1.35000E-002	1.13000E-002	7.40000E-003	2.74000E-010	2.36730E-009	7.37322E+002	7.43614E+002	6.29120E+000	9.06900E-007	4.13010E+000	3.33593E-002	6.33500E-001	1.10000E-011	1.11700E-010
20	21	6	1	1.35000E-002	1.13000E-002	7.40000E-003	1.70900E-010	2.55230E-009	7.39950E+002	7.42080E+002	2.12970E+000	8.81300E-007	4.12060E+000	3.32200E-002	6.33600E-001	5.32900E-010	7.30000E-012
24	19	6	1	1.35000E-002	1.13000E-002	7.40000E-003	5.76000E-010	2.58280E-009	7.38858E+002	7.44585E+002	5.72670E+000	8.82000E-007	4.09810E+000	3.31337E-002	6.33500E-001	2.53600E-010	6.58200E-010
28	17	6	1	1.35000E-002	1.13000E-002	7.40000E-003	6.69700E-010	2.53590E-009	7.35794E+002	7.41582E+002	5.78860E+000	8.67500E-007	4.12440E+000	3.31337E-002	6.34400E-001	5.49100E-010	2.15000E-011
32	15	6	8	1.35000E-002	1.12000E-002	7.40000E-003	4.09800E-010	2.29470E-009	6.79241E+002	6.98213E+002	1.89717E+001	1.38278E-005
40	11	8	1	1.35000E-002	1.13000E-002	7.40000E-003	9.01500E-010	2.95040E-009	7.24528E+002	7.30232E+002	5.70380E+000	9.12500E-007	4.11480E+000	3.36499E-002	6.34400E-001	4.06300E-010	5.49600E-010
44	13	8	1	1.35000E-002	1.14000E-002	7.40000E-003	5.10500E-010	2.32280E-009	7.41615E+002	7.45505E+002	3.89020E+000	8.47500E-007	4.07430E+000	3.32868E-002	6.33300E-001	4.35800E-010	1.23900E-010
48	15	8	1	1.35000E-002	1.13000E-002	7.40000E-003	1.06780E-009	2.47500E-009	7.42749E+002	7.46156E+002	3.40690E+000	7.80000E-007	4.07570E+000	3.32893E-002	6.33800E-001	4.82100E-010	6.28200E-010
52	17	8	1	1.35000E-002	1.13000E-002	7.40000E-003	1.17780E-009	2.05120E-009	7.39384E+002	7.47507E+002	8.12330E+000	8.55100E-007	4.08430E+000	3.39786E-002	6.33200E-001	6.25200E-010	3.16300E-010
56	19	8	1	1.35000E-002	1.12000E-002	7.40000E-003	1.37920E-009	1.90600E-009	7.28478E+002	7.40796E+002	1.23183E+001	9.58800E-007	4.05800E+000	3.42509E-002	6.33100E-001	5.37600E-010	1.41200E-010
60	21	8	1	1.35000E-002	1.13000E-002	7.40000E-003	7.91500E-010	2.38370E-009	7.29664E+002	7.39809E+002	1.01455E+001	9.17400E-007	4.05730E+000	3.42442E-002	6.33700E-001	5.92700E-010	3.67900E-010
64	23	8	1	1.35000E-002	1.12000E-002	7.40000E-003	7.98500E-010	2.01140E-009	7.23074E+002	7.34875E+002	1.18013E+001	9.87000E-007	4.07940E+000	3.43021E-002	6.33700E-001	4.42600E-010	2.55000E-011
68	25	8	1	1.35000E-002	1.12000E-002	7.50000E-003	1.16140E-009	1.87560E-009	7.22022E+002	7.36020E+002	1.39983E+001	1.02770E-006	4.07430E+000	3.42987E-002	6.33200E-001	9.97500E-010	2.83600E-010
72	27	8	1	1.35000E-002	1.12000E-002	7.40000E-003	6.83700E-010	1.88030E-009	7.36363E+002	7.44671E+002	8.30840E+000	9.10100E-007	4.09240E+000	3.40303E-002	6.33200E-001	8.23300E-010	4.35300E-010
76	29	8	1	1.36000E-002	1.12000E-002	7.40000E-003	5.10500E-010	2.88250E-009	7.39987E+002	7.46459E+002	6.47200E+000	8.14600E-007	4.15210E+000	3.33665E-002	6.34200E-001	6.08600E-010	4.48600E-010
80	31	8	1	1.35000E-002	1.13000E-002	7.50000E-003	3.16100E-010	2.61790E-009	7.34899E+002	7.40778E+002	5.87910E+000	8.97100E-007	4.15600E+000	3.31867E-002	6.33500E-001	4.83500E-010	7.70000E-012
84	33	8	1	1.32000E-002	1.13000E-002	7.30000E-003	3.39500E-010	2.30180E-009	7.16108E+002	7.23608E+002	7.49920E+000	9.93900E-007	4.15310E+000	3.34604E-002	6.34300E-001	9.23000E-011	3.55900E-010
89	35	10	1	1.35000E-002	1.12000E-002	7.40000E-003	7.65700E-010	2.74200E-009	7.36977E+002	7.42977E+002	6.00020E+000	8.99900E-007	4.12370E+000	3.31373E-002	6.33500E-001	3.73700E-010	1.58100E-010
93	33	10	1	1.35000E-002	1.12000E-002	7.40000E-003	2.45900E-010	1.82170E-009	7.45203E+002	7.48054E+002	2.85120E+000	7.78500E-007	4.10180E+000	3.33556E-002	6.33800E-001	5.41100E-010	1.19700E-010
97	31	10	1	1.35000E-002	1.12000E-002	7.40000E-003	1.85000E-010	1.97160E-009	7.24820E+002	7.38728E+002	1.39079E+001	9.84600E-007	4.05940E+000	3.42023E-002	6.33300E-001	1.85500E-010	6.85400E-010
101	29	10	1	1.36000E-002	1.12000E-002	7.40000E-003	4.16800E-010	1.77730E-009	7.20056E+002	7.34902E+002	1.48456E+001	1.03290E-006	4.02990E+000	3.41478E-002	6.33100E-001	9.03800E-010	2.27000E-011
105	27	10	1	1.35000E-002	1.12000E-002	7.40000E-003	2.71600E-010	2.12610E-009	7.25379E+002	7.37563E+002	1.21846E+001	1.02900E-006	3.97010E+000	3.40592E-002	6.32500E-001	7.96400E-010	1.81000E-010
109	25	10	1	1.35000E-002	1.12000E-002	7.40000E-003	4.21000E-011	2.11910E-009	7.16426E+002	7.31797E+002	1.53705E+001	1.08370E-006	3.96000E+000	3.39441E-002	6.33300E-001	2.63700E-010	9.16000E-011
113	23	10	1	1.36000E-002	1.12000E-002	7.40000E-003	5.15100E-010	2.56640E-009	7.24200E+002	7.35979E+002	1.17791E+001	9.98200E-007	3.93750E+000	3.37318E-002	6.33200E-001	2.11000E-010	1.00200E-010
117	21	10	1	1.36000E-002	1.13000E-002	7.50000E-003	5.71300E-010	2.20110E-009	7.31350E+002	7.40819E+002	9.46880E+000	9.27100E-007	3.93240E+000	3.35971E-002	6.33100E-001	9.49000E-010	5.10900E-010
121	19	10	1	1.36000E-002	1.13000E-002	7.40000E-003	1.07480E-009	2.43990E-009	7.23842E+002	7.37026E+002	1.31843E+001	9.92600E-007	3.94580E+000	3.38341E-002	6.33900E-001	5.07000E-010	5.90000E-012
125	17	10	1	1.36000E-002	1.14000E-002	7.50000E-003	6.97800E-010	1.88960E-009	7.28722E+002	7.39526E+002	1.08047E+001	9.69100E-007	3.95140E+000	3.39664E-002	6.33200E-001	1.39560E-009	3.05800E-010
129	15	10	1	1.35000E-002	1.13000E-002	7.40000E-003	1.15210E-009	2.36730E-009	7.34529E+002	7.44040E+002	9.51070E+000	9.10000E-007	3.97980E+000	3.40247E-002	6.33200E-001	8.08100E-010	2.18500E-010
133	13	10	1	1.36000E-002	1.14000E-002	7.50000E-003	3.11400E-010	2.66700E-009	7.28090E+002	7.41090E+002	1.30007E+001	9.07500E-007	4.00810E+000	3.41165E-002	6.33900E-001	6.77200E-010	2.13100E-010
137	11	10	1	1.35000E-002	1.14000E-002	7.50000E-003	8.12500E-010	2.21280E-009	7.43714E+002	7.47641E+002	3.92690E+000	7.63300E-007	4.04500E+000	3.35948E-002	6.34500E-001	6.56100E-010	2.94800E-010
141	9	10	1	1.35000E-002	1.14000E-002	7.50000E-003	7.32900E-010	3.15180E-009	7.40651E+002	7.46380E+002	5.72870E+000	8.72400E-007	4.08160E+000	3.34623E-002	6.33400E-001	4.88200E-010	5.20000E-012
148	6	12	1	1.35000E-002	1.13000E-002	7.40000E-003	5.01100E-010	2.64600E-009	6.96972E+002	7.08019E+002	1.10473E+001	1.12710E-006	4.08750E+000	3.39091E-002	6.33800E-001	1.36000E-010	5.73900E-010
152	8	12	1	1.35000E-002	1.13000E-002	7.40000E-003	3.04000E-011	2.57100E-009	7.42132E+002	7.44078E+002	1.94570E+000	8.42500E-007	4.05930E+000	3.33932E-002	6.33400E-001	5.28500E-010	2.46000E-011
156	10	12	1	1.35000E-002	1.12000E-002	7.40000E-003	9.27300E-010	2.60150E-009	7.36488E+002	7.46076E+002	9.58800E+000	8.66200E-007	4.04300E+000	3.40393E-002	6.33000E-001	1.48000E-010	1.04700E-010
160	12	12	1	1.36000E-002	1.12000E-002	7.40000E-003	6.43900E-010	2.39540E-009	7.34751E+002	7.45332E+002	1.05813E+001	9.10700E-007	4.01370E+000	3.38651E-002	6.33300E-001	4.88200E-010	2.39100E-010
164	14	12	1	1.35000E-002	1.13000E-002	7.40000E-003	7.58700E-010	3.04400E-009	7.30273E+002	7.40743E+002	1.04701E+001	9.58200E-007	3.92410E+000	3.37491E-002	6.33100E-001	4.80000E-011	7.17000E-011
168	16	12	1	1.35000E-002	1.12000E-002	7.40000E-003	9.90500E-010	2.37440E-009	7.21151E+002	7.35341E+002	1.41902E+001	1.04940E-006	3.92590E+000	3.35928E-002	6.32900E-001	8.03600E-010	5.04800E-010
172	18	12	1	1.36000E-002	1.12000E-002	7.40000E-003	7.91500E-010	2.68110E-009	7.27696E+002	7.37895E+002	1.01986E+001	9.73000E-007	3.94060E+000	3.33576E-002	6.33100E-001	5.22900E-010	3.30000E-011
176	20	12	1	1.35000E-002	1.12000E-002	7.40000E-003	6.34600E-010	2.29940E-009	7.23454E+002	7.35660E+002	1.22067E+001	1.01460E-006	3.93610E+000	3.32292E-002	6.32400E-001	9.93000E-011	6.57500E-010
180	22	12	1	1.35000E-002	1.13000E-002	7.40000E-003	3.30200E-010	2.01380E-009	7.18757E+002	7.32659E+002	1.39019E+001	1.04800E-006	3.98380E+000	3.31285E-002	6.32400E-001	4.44900E-010	8.38000E-011
184	24	12	1	1.35000E-002	1.12000E-002	7.40000E-003	8.03200E-010	1.79600E-009	7.25438E+002	7.35705E+002	1.02668E+001	1.00150E-006	3.96910E+000	3.31430E-002	6.32500E-001	6.91900E-010	1.03000E-011
188	26	12	1	1.36000E-002	1.12000E-002	7.40000E-003	5.69000E-010	1.93880E-009	7.20966E+002	7.32419E+002	1.14530E+001	1.02190E-006	3.91650E+000	3.34275E-002	6.33300E-001	7.36700E-010	1.38000E-011
192	28	12	1	1.36000E-002	1.12000E-002	7.50000E-003	6.41600E-010	2.00440E-009	7.22772E+002	7.36435E+002	1.36629E+001	1.03190E-006	3.96440E+000	3.35289E-002	6.33000E-001	3.44000E-011	1.26200E-010
196	30	12	1	1.35000E-002	1.12000E-002	7.40000E-003	5.83100E-010	2.11680E-009	7.32524E+002	7.42149E+002	9.62580E+000	9.69300E-007	3.97700E+000	3.36664E-002	6.32800E-001	7.10000E-010	1.44000E-010
200	32	12	1	1.35000E-002	1.12000E-002	7.40000E-003	4.19100E-010	2.20110E-009	7.29096E+002	7.40721E+002	1.16251E+001	9.58400E-007	3.99790E+000	3.36883E-002	6.33300E-001	3.14700E-010	3.89400E-010
204	34	12	1	1.35000E-002	1.13000E-002	7.40000E-003	3.95700E-010	2.35560E-009	7.39470E+002	7.50056E+002	1.05854E+001	7.80100E-007	4.09800E+000	3.36314E-002	6.34300E-001	4.80000E-010	9.34000E-011
208	36	12	1	1.35000E-002	1.13000E-002	7.40000E-003	7.04800E-010	2.41880E-009	7.40514E+002	7.42686E+002	2.17140E+000	8.07400E-007	4.13720E+000	3.29671E-002	6.34100E-001	2.03200E-010	2.65100E-010
212	38	12	1	1.35000E-002	1.07000E-002	7.00000E-003	1.02790E-009	2.57340E-009	7.07186E+002	7.13835E+002	6.64900E+000	1.01230E-006	4.09100E+000	3.36647E-002	6.34400E-001	5.55000E-011	4.46800E-010
214	39	14	1	1.35000E-002	1.07000E-002	7.00000E-003	1.05840E-009	2.69050E-009	7.03402E+002	7.10838E+002	7.43600E+000	1.01400E-006	4.12420E+000	3.36942E-002	6.34100E-001	7.15300E-010	1.33200E-010
216	37	14	1	1.36000E-002	1.12000E-002	7.40000E-003	1.17310E-009	2.72560E-009	7.40584E+002	7.44033E+002	3.44880E+000	8.24900E-007	4.14160E+000	3.30921E-002	6.33700E-001	2.51300E-010	3.84700E-010
220	35	14	1	1.35000E-002	1.13000E-002	7.40000E-003	7.32900E-010	2.04180E-009	7.37668E+002	7.47748E+002	1.00796E+001	8.30800E-007	4.06910E+000	3.39385E-002	6.33200E-001	7.46300E-010	2.95700E-010
224	33	14	1	1.36000E-002	1.14000E-002	7.40000E-003	7.09500E-010	2.56640E-009	7.38817E+002	7.45584E+002	6.76740E+000	8.89500E-007	4.04540E+000	3.38648E-002	6.32900E-001	6.76000E-010	3.12100E-010
228	31	14	1	1.35000E-002	1.12000E-002	7.40000E-003	1.09590E-009	1.94820E-009	7.20692E+002	7.34815E+002	1.41232E+001	1.01320E-006	3.97770E+000	3.36251E-002	6.33800E-001	3.04000E-011	2.23200E-010
232	29	14	1	1.36000E-002	1.12000E-002	7.40000E-003	6.79100E-010	2.05590E-009	7.22178E+002	7.33739E+002	1.15610E+001	1.03590E-006	3.92990E+000	3.34276E-002	6.32700E-001	8.51400E-010	2.86000E-011
236	27	14	1	1.35000E-002	1.13000E-002	7.40000E-003	5.10500E-010	2.67640E-009	7.20859E+002	7.35214E+002	1.43545E+001	1.03470E-006	3.98340E+000	3.30438E-002	6.32800E-001	4.46500E-010	3.09600E-010
240	25	14	1	1.35000E-002	1.13000E-002	7.40000E-003	9.39000E-010	2.44930E-009	7.08295E+002	7.23737E+002	1.54427E+001	1.17170E-006	4.01500E+000	3.28933E-002	6.32600E-001	6.80200E-010	6.44000E-011
244	23	14	1	1.35000E-002	1.13000E-002	7.40000E-003	8.12500E-010	1.60160E-009	7.08926E+002	7.21366E+002	1.24400E+001	1.10910E-006	4.03000E+000	3.27371E-002	6.33100E-001	9.03600E-010	1.45000E-011
248	21	14	1	1.36000E-002	1.14000E-002	7.50000E-003	4.82400E-010	1.81240E-009	7.14034E+002	7.25248E+002	1.12146E+001	1.10780E-006	4.07200E+000	3.27791E-002	6.32600E-001	3.24300E-010	8.73000E-011
252	19	14	1	1.36000E-002	1.13000E-002	7.40000E-003	9.20200E-010	2.20810E-009	7.11687E+002	7.25574E+002	1.38870E+001	1.13340E-006	4.04440E+000	3.29006E-002	6.32400E-001	1.92500E-010	5.48000E-011
256	17	14	1	1.35000E-002	1.12000E-002	7.50000E-003	1.55710E-009	1.87560E-009	7.17717E+002	7.32868E+002	1.51515E+001	1.04880E-006	3.96210E+000	3.32106E-002	6.32800E-001	1.49600E-010	1.80000E-011
260	15	14	1	1.35000E-002	1.13000E-002	7.50000E-003	8.82800E-010	2.39070E-009	7.28764E+002	7.40115E+002	1.13519E+001	9.81100E-007	3.95990E+000	3.34514E-002	6.32700E-001	5.71600E-010	1.62300E-010
264	13	14	1	1.35000E-002	1.14000E-002	7.40000E-003	8.52300E-010	2.37200E-009	7.21536E+002	7.36186E+002	1.46505E+001	1.02810E-006	3.98150E+000	3.36919E-002	6.33300E-001	6.05500E-010	9.60000E-011
268	11	14	1	1.35000E-002	1.13000E-002	7.40000E-003	7.11800E-010	2.61550E-009	7.25123E+002	7.36419E+002	1.12957E+001	1.00430E-006	4.00760E+000	3.41638E-002	6.32900E-001	3.62500E-010	5.59900E-010
272	9	14	1	1.36000E-002	1.13000E-002	7.50000E-003	7.25900E-010	2.37200E-009	7.35611E+002	7.45599E+002	9.98830E+000	8.79400E-007	4.06940E+000	3.41696E-002	6.33100E-001	3.61100E-010	3.29500E-010
276	7	14	1	1.35000E-002	1.14000E-002	7.50000E-003	7.75100E-010	2.72560E-009	7.40800E+002	7.44323E+002	3.52250E+000	8.36000E-007	4.09920E+000	3.34217E-002	6.33500E-001	6.58000E-010	8.06000E-011
280	5	14	5	1.36000E-002	1.12000E-002	7.50000E-003	7.72700E-010	3.99470E-009	6.58241E+002
284	5	16	1	1.35000E-002	1.12000E-002	7.40000E-003	6.56000E-011	8.17349E-008	7.04275E+002	7.11590E+002	7.31490E+000	1.03460E-006	4.11990E+000	3.38645E-002	6.33900E-001	4.66200E-010	3.35000E-011
288	7	16	1	1.35000E-002	1.12000E-002	7.40000E-003	6.72000E-010	2.34860E-009	7.38726E+002	7.43689E+002	4.96320E+000	8.55200E-007	4.12740E+000	3.36584E-002	6.33400E-001	2.41400E-010	1.67900E-010
292	9	16	1	1.35000E-002	1.12000E-002	7.40000E-003	7.37600E-010	2.94340E-009	7.26216E+002	7.40070E+002	1.38537E+001	9.29400E-007	4.10050E+000	3.43534E-002	6.33200E-001	3.77000E-011	5.46500E-010
296	11	16	1	1.35000E-002	1.12000E-002	7.40000E-003	4.28500E-010	2.49850E-009	7.19922E+002	7.33817E+002	1.38949E+001	1.06190E-006	4.05200E+000	3.41717E-002	6.32700E-001	9.81000E-011	1.93200E-010
300	13	16	1	1.36000E-002	1.12000E-002	7.40000E-003	4.14500E-010	2.54530E-009	7.24314E+002	7.37794E+002	1.34804E+001	9.97200E-007	3.97960E+000	3.36831E-002	6.33100E-001	3.50500E-010	4.80000E-011
304	15	16	1	1.35000E-002	1.12000E-002	7.40000E-003	1.26910E-009	2.15890E-009	7.27594E+002	7.38798E+002	1.12039E+001	9.39300E-007	3.98950E+000	3.32330E-002	6.33200E-001	6.96400E-010	6.22200E-010
308	17	16	1	1.35000E-002	1.12000E-002	7.40000E-003	6.69700E-010	2.21510E-009	7.18643E+002	7.30979E+002	1.23362E+001	1.05300E-006	4.06900E+000	3.28510E-002	6.32700E-001	7.30800E-010	4.63600E-010
312	19	16	1	1.36000E-002	1.12000E-002	7.50000E-003	3.81700E-010	1.41200E-009	7.07499E+002	7.23758E+002	1.62586E+001	1.10500E-006	4.09630E+000	3.28180E-002	6.33500E-001	1.93400E-010	4.17000E-010
316	21	16	1	1.35000E-002	1.12000E-002	7.40000E-003	4.16800E-010	1.52440E-009	7.04490E+002	7.14894E+002	1.04040E+001	1.18360E-006	4.11540E+000	3.25393E-002	6.32200E-001	8.47600E-010	1.62300E-010
320	23	16	1	1.36000E-002	1.14000E-002	7.50000E-003	2.76300E-010	2.21280E-009	7.01306E+002	7.11849E+002	1.05431E+001	1.22850E-006	4.10250E+000	3.25922E-002	6.32200E-001	3.41400E-010	6.96100E-010
324	25	16	1	1.36000E-002	1.14000E-002	7.40000E-003	2.08400E-010	2.15660E-009	7.05353E+002	7.22621E+002	1.72678E+001	1.12470E-006	4.07590E+000	3.27466E-002	6.33500E-001	7.54700E-010	6.28900E-010
328	27	16	1	1.35000E-002	1.13000E-002	7.40000E-003	8.43000E-011	2.15420E-009	7.20893E+002	7.30957E+002	1.00631E+001	1.01750E-006	3.99720E+000	3.27107E-002	6.32700E-001	2.83000E-011	1.19000E-011
332	29	16	1	1.35000E-002	1.13000E-002	7.50000E-003	9.41300E-010	2.11440E-009	7.24205E+002	7.36148E+002	1.19431E+001	9.79400E-007	3.96510E+000	3.33166E-002	6.33100E-001	1.37700E-010	3.54700E-010
336	31	16	1	1.36000E-002	1.14000E-002	7.50000E-003	6.76700E-010	2.21750E-009	7.24088E+002	7.37879E+002	1.37909E+001	9.97600E-007	3.96100E+000	3.36764E-002	6.32900E-001	5.81000E-011	2.20600E-010
340	33	16	1	1.35000E-002	1.13000E-002	7.40000E-003	7.58700E-010	1.98100E-009	7.35776E+002	7.43667E+002	7.89010E+000	9.17300E-007	4.02170E+000	3.38796E-002	6.32900E-001	4.88000E-010	2.20600E-010
344	35	16	1	1.35000E-002	1.12000E-002	7.50000E-003	1.26680E-009	2.18230E-009	7.34046E+002	7.44383E+002	1.03370E+001	8.54200E-007	4.07830E+000	3.40250E-002	6.33300E-001	1.07150E-009	3.15200E-010
348	37	16	1	1.35000E-002	1.12000E-002	7.50000E-003	6.69700E-010	2.28300E-009	7.42185E+002	7.44194E+002	2.00910E+000	8.18900E-007	4.12680E+000	3.32005E-002	6.33500E-001	3.13300E-010	1.72300E-010
352	39	16	1	1.34000E-002	1.08000E-002	7.00000E-003	5.05800E-010	2.95740E-009	7.29101E+002	7.32982E+002	3.88140E+000	8.91300E-007	4.15270E+000	3.33801E-002	6.34400E-001	5.47700E-010	8.33400E-010
354	38	18	1	1.35000E-002	1.07000E-002	7.00000E-003	4.49600E-010	3.12830E-009	7.41088E+002	7.43527E+002	2.43960E+000	8.47200E-007	4.16560E+000	3.30270E-002	6.34200E-001	2.42800E-010	2.76300E-010
356	36	18	1	1.35000E-002	1.12000E-002	7.40000E-003	7.79700E-010	2.80750E-009	7.44725E+002	7.46125E+002	1.39910E+000	7.53000E-007	4.12650E+000	3.31977E-002	6.34000E-001	7.66000E-011	5.57800E-010
360	34	18	1	1.35000E-002	1.12000E-002	7.40000E-003	3.06700E-010	2.74670E-009	7.35974E+002	7.48707E+002	1.27332E+001	8.37500E-007	4.05880E+000	3.40397E-002	6.33900E-001	1.63200E-010	1.55500E-010
364	32	18	1	1.35000E-002	1.12000E-002	7.40000E-003	7.75100E-010	1.76090E-009	7.36270E+002	7.44546E+002	8.27670E+000	8.89800E-007	4.01890E+000	3.38429E-002	6.32900E-001	1.86900E-010	1.86600E-010
368	30	18	1	1.36000E-002	1.12000E-002	7.40000E-003	9.92800E-010	2.51720E-009	7.38694E+002	7.46176E+002	7.48250E+000	8.66400E-007	3.96790E+000	3.33142E-002	6.33100E-001	8.35900E-010	4.55200E-010
372	28	18	1	1.35000E-002	1.11000E-002	7.40000E-003	2.20100E-010	1.61100E-009	7.25910E+002	7.39592E+002	1.36826E+001	9.14600E-007	3.97010E+000	3.30580E-002	6.33800E-001	7.00800E-010	8.62000E-011
376	26	18	1	1.36000E-002	1.12000E-002	7.40000E-003	7.51600E-010	1.94820E-009	7.22256E+002	7.30901E+002	8.64500E+000	1.02460E-006	4.04460E+000	3.27751E-002	6.32700E-001	8.59800E-010	2.61100E-010
380	24	18	1	1.35000E-002	1.12000E-002	7.50000E-003	2.52900E-010	2.14020E-009	7.18935E+002	7.29347E+002	1.04111E+001	1.05150E-006	4.08430E+000	3.26921E-002	6.32700E-001	4.02000E-010	2.26200E-010
384	22	18	1	1.35000E-002	1.11000E-002	7.40000E-003	6.62700E-010	2.07230E-009	7.10512E+002	7.26885E+002	1.63726E+001	1.09260E-006	4.09760E+000	3.28933E-002	6.32800E-001	9.41000E-011	1.41700E-010
388	20	18	1	1.35000E-002	1.11000E-002	7.40000E-003	9.03800E-010	2.46800E-009	7.17872E+002	7.29754E+002	1.18826E+001	1.04260E-006	4.12190E+000	3.27208E-002	6.32900E-001	1.00200E-010	1.83800E-010
392	18	18	1	1.35000E-002	1.12000E-002	7.40000E-003	3.16100E-010	2.21510E-009	7.24371E+002	7.33845E+002	9.47390E+000	9.76900E-007	4.09050E+000	3.28107E-002	6.33000E-001	4.70200E-010	5.13000E-011
396	16	18	1	1.35000E-002	1.12000E-002	7.40000E-003	5.10500E-010	2.52660E-009	7.20366E+002	7.35238E+002	1.48725E+001	9.93600E-007	4.04120E+000	3.33800E-002	6.33400E-001	6.11600E-010	4.76700E-010
400	14	18	1	1.36000E-002	1.11000E-002	7.40000E-003	1.07950E-009	2.60380E-009	7.23922E+002	7.35294E+002	1.13718E+001	9.89700E-007	4.03990E+000	3.35932E-002	6.33300E-001	5.12300E-010	8.20000E-012
404	12	18	1	1.36000E-002	1.11000E-002	7.40000E-003	5.36200E-010	2.05120E-009	7.21743E+002	7.36487E+002	1.47445E+001	9.71700E-007	4.05860E+000	3.39700E-002	6.33300E-001	4.88900E-010	6.40700E-010
408	10	18	1	1.36000E-002	1.11000E-002	7.40000E-003	8.71100E-010	2.32750E-009	7.16026E+002	7.33571E+002	1.75450E+001	1.02850E-006	4.12390E+000	3.43205E-002	6.34100E-001	6.35500E-010	3.29200E-010
412	8	18	1	1.36000E-002	1.10000E-002	7.40000E-003	1.02090E-009	2.24560E-009	7.38790E+002	7.43443E+002	4.65310E+000	8.33800E-007	4.19260E+000	3.37400E-002	6.33900E-001	5.81900E-010	2.90400E-010
416	6	18	1	1.35000E-002	1.11000E-002	7.40000E-003	8.54700E-010	2.51950E-009	7.31842E+002	7.40879E+002	9.03690E+000	9.10600E-007	4.17970E+000	3.34623E-002	6.34300E-001	4.73900E-010	5.60000E-012
420	7	20	1	1.36000E-002	1.08000E-002	7.20000E-003	3.11400E-010	3.35310E-009	7.27881E+002	7.33048E+002	5.16690E+000	9.08800E-007	4.15200E+000	3.34518E-002	6.34400E-001	8.80000E-011	1.26900E-010
423	9	20	1	1.36000E-002	1.11000E-002	7.40000E-003	1.45200E-010	2.63900E-009	7.43226E+002	7.45350E+002	2.12370E+000	8.02800E-007	4.13150E+000	3.34107E-002	6.33700E-001	2.23200E-010	1.08000E-011
427	11	20	1	1.35000E-002	1.11000E-002	7.40000E-003	7.79700E-010	2.37200E-009	7.31578E+002	7.42888E+002	1.13102E+001	9.42100E-007	4.08660E+000	3.41847E-002	6.33600E-001	6.11200E-010	4.50000E-011
431	13	20	1	1.36000E-002	1.11000E-002	7.40000E-003	1.52200E-010	2.81220E-009	7.19949E+002	7.36704E+002	1.67557E+001	1.05370E-006	4.05120E+000	3.41566E-002	6.33200E-001	5.95700E-010	8.94000E-011
435	15	20	1	1.35000E-002	1.11000E-002	7.40000E-003	6.27500E-010	2.34630E-009	7.28903E+002	7.38653E+002	9.74960E+000	9.34600E-007	4.00870E+000	3.36521E-002	6.33900E-001	4.11900E-010	1.44500E-010
439	17	20	1	1.36000E-002	1.11000E-002	7.40000E-003	4.16800E-010	2.27130E-009	7.27564E+002	7.37533E+002	9.96890E+000	9.72400E-007	3.98120E+000	3.35654E-002	6.33400E-001	3.75400E-010	4.38800E-010
443	19	20	1	1.35000E-002	1.12000E-002	7.40000E-003	4.51900E-010	1.90600E-009	7.24172E+002	7.37838E+002	1.36666E+001	9.99200E-007	4.01020E+000	3.35271E-002	6.33000E-001	4.74200E-010	4.80300E-010
447	21	20	1	1.36000E-002	1.11000E-002	7.50000E-003	1.17000E-011	2.52420E-009	7.30801E+002	7.40105E+002	9.30430E+000	9.07400E-007	4.00820E+000	3.31244E-002	6.33700E-001	6.58400E-010	5.92700E-010
451	23	20	1	1.35000E-002	1.13000E-002	7.40000E-003	5.12800E-010	2.03480E-009	7.26856E+002	7.38415E+002	1.15587E+001	9.42000E-007	3.99990E+000	3.31361E-002	6.33500E-001	1.57000E-011	1.44500E-010
455	25	20	1	1.35000E-002	1.11000E-002	7.40000E-003	8.24200E-010	1.63680E-009	7.22385E+002	7.35384E+002	1.29993E+001	1.02650E-006	3.95620E+000	3.33520E-002	6.32600E-001	3.69000E-010	9.23000E-011
459	27	20	1	1.35000E-002	1.12000E-002	7.40000E-003	4.23800E-010	1.66950E-009	7.33908E+002	7.42002E+002	8.09340E+000	9.11900E-007	3.90930E+000	3.34621E-002	6.33000E-001	2.65000E-011	1.24600E-010
463	29	20	1	1.35000E-002	1.13000E-002	7.50000E-003	8.03200E-010	2.64130E-009	7.32553E+002	7.41179E+002	8.62530E+000	9.27900E-007	3.92040E+000	3.36919E-002	6.32800E-001	5.84900E-010	6.67100E-010
467	31	20	1	1.35000E-002	1.12000E-002	7.50000E-003	4.94100E-010	2.16830E-009	7.30210E+002	7.43547E+002	1.33374E+001	9.28500E-007	3.97020E+000	3.40209E-002	6.33000E-001	6.63800E-010	2.01800E-010
471	33	20	1	1.36000E-002	1.11000E-002	7.50000E-003	4.84700E-010	2.12610E-009	7.44716E+002	7.52448E+002	7.73220E+000	8.08100E-007	4.03220E+000	3.38742E-002	6.33200E-001	2.09800E-010	1.00200E-010
475	35	20	1	1.35000E-002	1.11000E-002	7.50000E-003	6.76700E-010	2.81460E-009	7.37358E+002	7.39321E+002	1.96280E+000	8.02500E-007	4.08600E+000	3.31276E-002	6.33800E-001	9.63600E-010	5.14400E-010
479	37	20	1	1.36000E-002	1.04000E-002	6.80000E-003	3.23100E-010	3.45850E-009	7.38130E+002	7.41817E+002	3.68650E+000	8.56600E-007	4.12160E+000	3.30288E-002	6.34100E-001	4.04400E-010	1.96200E-010
480	35	22	1	1.36000E-002	1.05000E-002	6.80000E-003	4.87000E-010	3.00190E-009	7.37812E+002	7.42158E+002	4.34630E+000	8.80900E-007	4.11730E+000	3.31432E-002	6.34100E-001	5.69200E-010	1.43000E-011
481	33	22	1	1.35000E-002	1.12000E-002	7.50000E-003	2.78600E-010	2.44930E-009	7.41179E+002	7.42925E+002	1.74570E+000	8.15800E-007	4.11710E+000	3.30202E-002	6.33800E-001	1.61800E-010	1.47800E-010
485	31	22	1	1.36000E-002	1.12000E-002	7.40000E-003	2.64600E-010	2.35330E-009	7.37993E+002	7.47791E+002	9.79770E+000	8.63200E-007	4.07550E+000	3.40040E-002	6.33100E-001	5.27000E-011	5.01300E-010
489	29	22	1	1.35000E-002	1.11000E-002	7.50000E-003	3.11400E-010	1.61100E-009	7.34361E+002	7.43204E+002	8.84310E+000	8.85000E-007	4.02000E+000	3.40154E-002	6.33500E-001	9.79000E-011	1.08000E-011
493	27	22	1	1.35000E-002	1.12000E-002	7.40000E-003	5.19800E-010	2.38610E-009	7.34586E+002	7.42160E+002	7.57450E+000	9.07200E-007	4.01290E+000	3.39404E-002	6.33300E-001	5.16300E-010	1.03000E-011
497	25	22	1	1.35000E-002	1.11000E-002	7.40000E-003	8.96800E-010	1.75380E-009	7.29922E+002	7.42581E+002	1.26592E+001	9.60700E-007	3.96660E+000	3.37858E-002	6.32900E-001	9.21900E-010	7.89000E-011
501	23	22	1	1.35000E-002	1.12000E-002	7.50000E-003	1.14740E-009	2.29010E-009	7.34036E+002	7.42858E+002	8.82210E+000	9.22200E-007	3.94960E+000	3.34918E-002	6.33200E-001	5.64600E-010	5.81200E-010
505	21	22	1	1.35000E-002	1.12000E-002	7.40000E-003	2.55200E-010	2.17530E-009	7.38292E+002	7.45440E+002	7.14880E+000	8.72700E-007	4.01060E+000	3.34898E-002	6.33700E-001	2.50100E-010	1.13600E-010
509	19	22	1	1.35000E-002	1.11000E-002	7.40000E-003	5.62000E-011	2.17530E-009	7.28268E+002	7.42087E+002	1.38183E+001	9.94000E-007	4.01940E+000	3.40326E-002	6.32800E-001	4.85200E-010	5.77400E-010
513	17	22	1	1.35000E-002	1.12000E-002	7.40000E-003	4.73000E-010	2.38140E-009	7.24935E+002	7.36859E+002	1.19233E+001	1.03870E-006	4.04150E+000	3.42242E-002	6.32800E-001	9.90000E-011	1.81200E-010
517	15	22	1	1.35000E-002	1.11000E-002	7.40000E-003	1.11930E-009	2.86140E-009	7.26700E+002	7.39039E+002	1.23385E+001	9.05100E-007	4.12510E+000	3.41293E-002	6.34400E-001	4.67800E-010	2.83300E-010
521	13	22	1	1.36000E-002	1.11000E-002	7.40000E-003	8.28900E-010	2.17530E-009	7.32379E+002	7.43212E+002	1.08337E+001	8.96400E-007	4.14030E+000	3.41151E-002	6.33800E-001	5.34300E-010	2.30600E-010
525	11	22	1	1.36000E-002	1.11000E-002	7.40000E-003	1.01160E-009	2.40480E-009	7.43828E+002	7.46095E+002	2.26710E+000	8.17300E-007	4.12760E+000	3.32643E-002	6.33600E-001	4.78900E-010	2.48900E-010
529	9	22	1	1.35000E-002	1.09000E-002	7.10000E-003	1.47500E-010	4.95240E-009	7.37698E+002	7.44433E+002	6.73540E+000	8.65700E-007	4.15630E+000	3.31925E-002	6.34300E-001	6.18000E-011	6.58400E-010
532	12	24	1	1.37000E-002	1.06000E-002	6.90000E-003	6.29900E-010	1.91213E-008	7.33679E+002	7.41206E+002	7.52730E+000	8.84300E-007	4.18420E+000	3.33859E-002	6.34600E-001	4.52000E-011	5.72500E-010
534	14	24	1	1.35000E-002	1.09000E-002	7.20000E-003	5.26900E-010	3.29690E-009	7.40314E+002	7.42274E+002	1.95990E+000	8.54900E-007	4.17800E+000	3.31791E-002	6.33800E-001	7.45300E-010	4.66400E-010
537	16	24	1	1.36000E-002	1.12000E-002	7.40000E-003	7.28200E-010	2.62720E-009	7.39370E+002	7.46594E+002	7.22410E+000	8.35400E-007	4.18130E+000	3.35819E-002	6.34000E-001	1.00920E-009	5.10700E-010
541	18	24	1	1.35000E-002	1.12000E-002	7.40000E-003	7.98500E-010	2.58040E-009	7.41820E+002	7.49092E+002	7.27180E+000	8.19200E-007	4.15680E+000	3.38043E-002	6.34100E-001	4.96000E-011	3.08400E-010
545	20	24	1	1.36000E-002	1.12000E-002	7.40000E-003	3.84000E-010	2.20580E-009	7.37993E+002	7.46604E+002	8.61120E+000	8.34000E-007	4.09570E+000	3.38826E-002	6.34100E-001	8.01000E-011	3.24500E-010
549	22	24	1	1.35000E-002	1.12000E-002	7.50000E-003	5.12800E-010	2.48910E-009	7.31668E+002	7.42290E+002	1.06215E+001	9.42800E-007	4.09930E+000	3.39217E-002	6.33100E-001	4.50000E-011	4.96000E-011
553	24	24	1	1.36000E-002	1.12000E-002	7.40000E-003	6.22900E-010	2.27370E-009	7.41093E+002	7.48501E+002	7.40760E+000	8.55500E-007	4.09480E+000	3.39494E-002	6.33200E-001	3.82100E-010	6.95000E-011
557	26	24	1	1.35000E-002	1.13000E-002	7.40000E-003	9.48300E-010	1.97160E-009	7.38548E+002	7.46357E+002	7.80870E+000	8.45600E-007	4.07670E+000	3.38441E-002	6.33700E-001	1.47300E-010	1.32300E-010
561	28	24	1	1.35000E-002	1.13000E-002	7.50000E-003	6.22900E-010	2.35560E-009	7.41602E+002	7.46176E+002	4.57380E+000	8.06000E-007	4.11730E+000	3.33006E-002	6.34200E-001	6.43900E-010	5.98300E-010
565	30	24	1	1.38000E-002	1.07000E-002	6.90000E-003	2.08400E-010	2.50780E-009	7.37777E+002	7.39447E+002	1.66960E+000	8.79500E-007	4.13030E+000	3.29149E-002	6.33700E-001	5.35500E-010	6.91000E-011
567	32	24	1	1.35000E-002	1.06000E-002	6.70000E-003	7.42300E-010	2.27600E-009	7.28437E+002	7.34192E+002	5.75440E+000	9.33800E-007	4.14020E+000	3.32089E-002	6.34200E-001	6.25400E-010	2.54300E-010
568	24	26	1	1.36000E-002	1.04000E-002	6.70000E-003	6.18200E-010	2.82390E-009	7.30931E+002	7.36573E+002	5.64220E+000	9.10100E-007	4.17940E+000	3.30966E-002	6.34300E-001	7.12000E-011	7.30000E-012
569	22	26	1	1.37000E-002	1.05000E-002	6.90000E-003	8.24200E-010	3.26650E-009	7.29662E+002	7.36921E+002	7.25970E+000	9.22100E-007	4.17000E+000	3.31980E-002	6.34100E-001	4.74600E-010	1.62700E-010
571	20	26	1	1.37000E-002	1.06000E-002	6.90000E-003	5.92400E-010	2.60150E-009	7.27724E+002	7.33805E+002	6.08050E+000	9.19000E-007	4.19150E+000	3.31315E-002	6.34700E-001	7.13500E-010	3.56200E-010

9	28	6	1	1.36000E-002	1.30000E-002	8.50000E-003	1.26500E-010	2.91790E-009	7.06569E+002	7.15663E+002	9.09360E+000	1.10920E-006	4.14560E+000	3.37777E-002	6.34800E-001	5.19200E-010	2.81000E-011
13	26	6	1	1.35000E-002	1.33000E-002	8.60000E-003	2.85700E-010	2.80080E-009	7.32839E+002	7.41315E+002	8.47670E+000	9.21500E-007	4.15130E+000	3.32141E-002	6.34100E-001	7.27100E-010	1.34400E-010
17	24	6	1	1.35000E-002	1.32000E-002	8.50000E-003	6.56000E-011	2.42850E-009	7.38020E+002	7.42694E+002	4.67350E+000	8.84500E-007	4.13770E+000	3.32367E-002	6.34200E-001	1.20600E-010	2.06300E-010
21	22	6	1	1.35000E-002	1.32000E-002	8.50000E-003	1.75600E-010	2.49870E-009	7.36370E+002	7.43782E+002	7.41200E+000	8.97800E-007	4.11940E+000	3.32544E-002	6.33800E-001	3.95500E-010	2.44500E-010
25	20	6	1	1.35000E-002	1.36000E-002	8.50000E-003	2.78700E-010	2.65560E-009	7.40467E+002	7.43657E+002	3.18920E+000	8.73300E-007	4.11680E+000	3.30686E-002	6.34000E-001	1.35600E-010	3.26200E-010
29	18	6	1	1.35000E-002	1.35000E-002	8.60000E-003	3.02100E-010	2.49870E-009	7.38921E+002	7.41802E+002	2.88140E+000	8.56900E-007	4.12080E+000	3.30965E-002	6.34500E-001	4.04700E-010	2.83100E-010
33	16	6	1	1.35000E-002	1.35000E-002	8.60000E-003	4.70000E-012	2.17790E-009	7.24620E+002	7.33601E+002	8.98100E+000	9.17600E-007	4.09700E+000	3.33254E-002	6.34700E-001	4.33000E-011	4.57000E-011
41	12	8	1	1.35000E-002	1.33000E-002	8.60000E-003	6.46300E-010	3.04440E-009	7.41498E+002	7.45298E+002	3.80000E+000	8.61600E-007	4.07960E+000	3.33255E-002	6.34000E-001	2.27400E-010	4.29000E-010
45	14	8	1	1.35000E-002	1.35000E-002	8.60000E-003	2.99800E-010	2.47060E-009	7.44597E+002	7.46585E+002	1.98750E+000	8.12100E-007	4.09110E+000	3.32465E-002	6.34000E-001	2.45700E-010	1.49900E-010
49	16	8	1	1.35000E-002	1.36000E-002	8.50000E-003	8.05600E-010	2.71420E-009	7.38486E+002	7.48442E+002	9.95560E+000	8.08000E-007	4.08030E+000	3.37500E-002	6.34400E-001	3.40000E-010	8.58700E-010
53	18	8	1	1.35000E-002	1.33000E-002	8.50000E-003	9.74200E-010	2.01630E-009	7.38941E+002	7.47328E+002	8.38710E+000	8.62200E-007	4.06380E+000	3.41489E-002	6.33500E-001	4.86400E-010	3.87100E-010
57	20	8	1	1.35000E-002	1.31000E-002	8.50000E-003	1.15220E-009	2.24110E-009	7.29585E+002	7.40135E+002	1.05502E+001	9.34100E-007	4.07470E+000	3.42575E-002	6.33900E-001	4.15000E-010	4.36000E-011
61	22	8	1	1.35000E-002	1.33000E-002	8.50000E-003	5.26900E-010	2.47300E-009	7.19085E+002	7.34020E+002	1.49353E+001	1.01690E-006	4.05670E+000	3.43572E-002	6.34100E-001	4.51700E-010	2.78000E-010
65	24	8	1	1.35000E-002	1.34000E-002	8.60000E-003	4.89400E-010	1.89690E-009	7.29447E+002	7.39040E+002	9.59300E+000	9.20700E-007	4.07300E+000	3.41749E-002	6.34300E-001	3.04700E-010	3.42000E-011
69	26	8	1	1.35000E-002	1.34000E-002	8.60000E-003	8.73500E-010	1.81020E-009	7.28306E+002	7.38939E+002	1.06329E+001	9.70800E-007	4.10010E+000	3.42664E-002	6.33500E-001	8.81000E-010	4.37200E-010
73	28	8	1	1.35000E-002	1.32000E-002	8.60000E-003	3.51300E-010	2.03270E-009	7.32424E+002	7.44364E+002	1.19399E+001	8.85600E-007	4.11530E+000	3.38533E-002	6.34100E-001	6.61800E-010	6.88000E-011
77	30	8	1	1.36000E-002	1.33000E-002	8.50000E-003	1.73300E-010	2.96710E-009	7.41667E+002	7.44630E+002	2.96300E+000	8.32800E-007	4.14190E+000	3.32263E-002	6.34100E-001	4.65800E-010	1.40500E-010
81	32	8	1	1.35000E-002	1.33000E-002	8.50000E-003	6.56000E-011	2.95300E-009	7.33244E+002	7.41531E+002	8.28700E+000	9.27200E-007	4.18070E+000	3.33458E-002	6.33900E-001	3.43100E-010	3.23400E-010
90	36	10	1	1.35000E-002	1.38000E-002	8.50000E-003	3.86400E-010	3.06780E-009	7.16198E+002	7.21967E+002	5.76900E+000	9.84400E-007	4.14360E+000	3.35989E-002	6.34700E-001	2.59500E-010	1.52000E-011
94	34	10	1	1.35000E-002	1.34000E-002	8.50000E-003	1.40500E-010	1.90860E-009	7.38662E+002	7.42851E+002	4.18890E+000	8.53600E-007	4.11570E+000	3.32763E-002	6.33900E-001	3.94600E-010	1.36000E-011
98	32	10	1	1.35000E-002	1.32000E-002	8.50000E-003	1.71000E-010	2.19430E-009	7.35440E+002	7.44676E+002	9.23630E+000	8.76700E-007	4.07910E+000	3.38588E-002	6.33600E-001	3.79000E-011	3.14500E-010
102	30	10	1	1.36000E-002	1.34000E-002	8.50000E-003	1.87000E-011	2.26450E-009	7.28463E+002	7.37862E+002	9.39850E+000	9.19100E-007	4.07410E+000	3.40518E-002	6.34800E-001	7.55200E-010	8.08000E-011
106	28	10	1	1.35000E-002	1.29000E-002	8.50000E-003	8.90000E-011	2.22240E-009	7.15325E+002	7.32280E+002	1.69547E+001	1.13220E-006	3.99750E+000	3.43455E-002	6.33000E-001	6.23900E-010	5.07700E-010
110	26	10	1	1.35000E-002	1.33000E-002	8.50000E-003	3.48900E-010	2.15920E-009	7.20254E+002	7.32385E+002	1.21315E+001	1.05130E-006	3.96500E+000	3.40224E-002	6.33500E-001	1.08900E-010	1.38600E-010
114	24	10	1	1.36000E-002	1.30000E-002	8.60000E-003	2.17800E-010	2.84530E-009	7.27421E+002	7.36921E+002	9.49980E+000	9.50500E-007	3.95680E+000	3.36695E-002	6.34000E-001	4.73000E-011	2.59700E-010
118	22	10	1	1.36000E-002	1.35000E-002	8.60000E-003	3.23200E-010	2.62520E-009	7.21252E+002	7.35628E+002	1.43761E+001	1.03040E-006	3.93720E+000	3.36711E-002	6.33400E-001	8.26700E-010	7.87800E-010
122	20	10	1	1.36000E-002	1.38000E-002	8.60000E-003	7.96200E-010	2.65100E-009	7.27670E+002	7.37689E+002	1.00195E+001	9.63300E-007	3.94150E+000	3.36379E-002	6.33800E-001	3.90600E-010	3.31600E-010
126	18	10	1	1.36000E-002	1.41000E-002	8.60000E-003	4.05100E-010	2.03970E-009	7.32819E+002	7.40638E+002	7.81930E+000	9.22200E-007	3.94030E+000	3.37392E-002	6.33500E-001	1.27510E-009	6.10000E-012
130	16	10	1	1.35000E-002	1.37000E-002	8.50000E-003	7.96200E-010	2.34890E-009	7.25412E+002	7.39870E+002	1.44576E+001	1.01990E-006	3.95410E+000	3.40622E-002	6.33200E-001	6.73500E-010	5.51700E-010
134	14	10	1	1.36000E-002	1.36000E-002	8.50000E-003	7.26000E-011	2.70720E-009	7.29245E+002	7.39555E+002	1.03098E+001	9.51200E-007	3.98900E+000	3.41323E-002	6.33800E-001	5.63400E-010	7.05000E-011
138	12	10	1	1.35000E-002	1.37000E-002	8.60000E-003	4.44900E-010	2.40740E-009	7.40044E+002	7.47965E+002	7.92080E+000	7.80900E-007	4.02150E+000	3.38341E-002	6.34400E-001	5.28100E-010	1.02600E-010
142	10	10	1	1.35000E-002	1.36000E-002	8.60000E-003	3.13800E-010	3.23410E-009	7.39835E+002	7.44972E+002	5.13690E+000	8.43000E-007	4.05860E+000	3.34706E-002	6.33800E-001	3.30700E-010	2.95300E-010
145	8	10	1	1.39000E-002	1.36000E-002	8.40000E-003	2.85700E-010	3.26220E-009	7.13626E+002	7.19199E+002	5.57280E+000	1.00520E-006	4.08800E+000	3.37606E-002	6.34500E-001	1.30600E-009	1.19000E-010
149	7	12	1	1.35000E-002	1.38000E-002	8.50000E-003	1.68600E-010	2.67910E-009	7.34058E+002	7.39440E+002	5.38180E+000	8.84800E-007	4.10560E+000	3.35257E-002	6.34200E-001	2.97000E-011	2.90200E-010
153	9	12	1	1.35000E-002	1.38000E-002	8.50000E-003	4.73000E-010	2.52450E-009	7.44643E+002	7.50107E+002	5.46380E+000	7.80900E-007	4.07420E+000	3.35199E-002	6.34100E-001	3.61600E-010	2.55300E-010
157	11	12	1	1.35000E-002	1.37000E-002	8.50000E-003	5.99500E-010	2.58540E-009	7.33369E+002	7.39427E+002	6.05860E+000	9.49800E-007	3.99780E+000	3.39008E-002	6.33900E-001	2.11000E-011	7.77000E-011
161	13	12	1	1.36000E-002	1.34000E-002	8.50000E-003	3.37200E-010	2.79380E-009	7.26478E+002	7.40666E+002	1.41881E+001	9.88100E-007	3.97680E+000	3.39523E-002	6.33100E-001	3.59200E-010	3.33900E-010
165	15	12	1	1.35000E-002	1.37000E-002	8.60000E-003	5.38600E-010	3.14510E-009	7.30708E+002	7.40117E+002	9.40950E+000	9.45900E-007	3.93930E+000	3.35916E-002	6.33600E-001	8.57000E-011	6.51000E-011
169	17	12	1	1.35000E-002	1.38000E-002	8.50000E-003	6.86200E-010	2.28560E-009	7.21802E+002	7.35194E+002	1.33914E+001	1.06540E-006	3.91330E+000	3.35905E-002	6.32900E-001	6.93200E-010	1.32100E-010
173	19	12	1	1.36000E-002	1.35000E-002	8.50000E-003	3.91100E-010	2.68140E-009	7.20387E+002	7.35152E+002	1.47659E+001	1.02800E-006	3.95280E+000	3.33698E-002	6.33300E-001	3.82900E-010	2.16400E-010
177	21	12	1	1.35000E-002	1.40000E-002	8.50000E-003	2.24800E-010	2.56430E-009	7.27170E+002	7.35802E+002	8.63200E+000	9.46400E-007	3.98960E+000	3.30460E-002	6.33400E-001	2.22000E-011	2.81700E-010
181	23	12	1	1.35000E-002	1.36000E-002	8.50000E-003	9.40000E-012	2.27860E-009	7.23514E+002	7.33243E+002	9.72850E+000	9.90200E-007	3.95220E+000	3.30980E-002	6.33000E-001	3.03300E-010	1.38200E-010
185	25	12	1	1.35000E-002	1.31000E-002	8.50000E-003	5.80800E-010	1.82900E-009	7.18140E+002	7.32062E+002	1.39221E+001	1.03810E-006	3.95380E+000	3.33076E-002	6.33600E-001	5.59000E-010	3.14300E-010
189	27	12	1	1.36000E-002	1.34000E-002	8.50000E-003	3.98100E-010	2.03270E-009	7.29132E+002	7.38691E+002	9.55890E+000	9.71600E-007	3.95410E+000	3.33678E-002	6.33100E-001	6.28100E-010	3.77700E-010
193	29	12	1	1.36000E-002	1.32000E-002	8.50000E-003	2.76300E-010	2.35350E-009	7.28425E+002	7.37790E+002	9.36430E+000	9.86400E-007	3.94870E+000	3.34910E-002	6.33200E-001	8.57000E-011	1.06100E-010
197	31	12	1	1.35000E-002	1.34000E-002	8.50000E-003	2.52900E-010	2.30440E-009	7.26578E+002	7.40440E+002	1.38620E+001	9.83800E-007	4.00550E+000	3.38051E-002	6.33400E-001	5.62700E-010	2.36500E-010
201	33	12	1	1.35000E-002	1.36000E-002	8.60000E-003	9.84000E-011	2.36290E-009	7.39630E+002	7.47595E+002	7.96460E+000	8.47100E-007	4.06940E+000	3.36105E-002	6.34300E-001	1.83800E-010	1.17100E-010
205	35	12	1	1.35000E-002	1.38000E-002	8.60000E-003	4.68000E-011	2.84300E-009	7.43828E+002	7.47150E+002	3.32200E+000	7.42400E-007	4.10320E+000	3.32999E-002	6.35100E-001	6.19400E-010	2.51500E-010
209	37	12	1	1.35000E-002	1.39000E-002	8.50000E-003	3.77000E-010	2.64860E-009	7.36965E+002	7.40712E+002	3.74660E+000	8.36700E-007	4.16330E+000	3.30423E-002	6.34800E-001	3.57600E-010	2.11000E-010
217	38	14	1	1.36000E-002	1.34000E-002	8.50000E-003	9.20300E-010	2.91560E-009	7.34904E+002	7.37157E+002	2.25310E+000	8.52700E-007	4.11680E+000	3.30061E-002	6.34400E-001	1.36300E-010	1.32500E-010
221	36	14	1	1.35000E-002	1.38000E-002	8.50000E-003	4.49600E-010	2.17790E-009	7.47200E+002	7.48688E+002	1.48810E+000	7.38600E-007	4.13570E+000	3.32425E-002	6.34600E-001	6.20100E-010	8.69000E-011
225	34	14	1	1.36000E-002	1.42000E-002	8.50000E-003	4.52000E-010	2.58540E-009	7.31076E+002	7.43889E+002	1.28133E+001	8.79800E-007	4.07270E+000	3.40182E-002	6.34600E-001	5.20600E-010	7.03000E-011
229	32	14	1	1.35000E-002	1.34000E-002	8.50000E-003	7.86900E-010	2.18260E-009	7.24344E+002	7.35922E+002	1.15787E+001	9.47900E-007	3.97000E+000	3.38510E-002	6.33400E-001	8.41000E-011	1.48900E-010
233	30	14	1	1.36000E-002	1.37000E-002	8.50000E-003	3.44200E-010	2.17090E-009	7.31325E+002	7.39117E+002	7.79190E+000	9.37800E-007	3.97070E+000	3.33472E-002	6.33700E-001	6.97900E-010	1.06300E-010
237	28	14	1	1.35000E-002	1.36000E-002	8.50000E-003	2.36500E-010	2.85000E-009	7.19010E+002	7.33499E+002	1.44892E+001	1.03000E-006	3.97170E+000	3.32607E-002	6.33200E-001	3.19000E-010	6.36000E-010
241	26	14	1	1.35000E-002	1.40000E-002	8.50000E-003	7.23600E-010	2.46830E-009	7.15778E+002	7.25382E+002	9.60340E+000	1.03780E-006	3.97560E+000	3.28498E-002	6.33700E-001	5.71600E-010	2.48200E-010
