Repository: Chenchao981/cp_data-boxplot-style

# 晶圆厂CP测试数据分析工具

一个用于分析晶圆厂CP测试数据的工具，支持数据清洗、统计分析、图表生成和HTML报告生成。

## 功能特点

- 解析CP测试日志文件
- 灵活的数据清洗策略
- 参数统计分析
- 交互式图表生成
- HTML格式报告
- 数据单位智能调整

## 安装

```bash
pip install -r requirements.txt
```

## 使用方法

### 基本用法

```bash
python scripts/main.py --data-dir "data/data2/rawdata" --output-dir "./output"
```

### 指定参数和清洗策略

```bash
python scripts/main.py --data-dir "data/data2/rawdata" --params BVDSS1 BVDSS2 VTH --cleaner-strategy smart
```

### adjust_units.py参数

- `--output-dir`: 输出目录路径
- `--batch`: 指定批次名称，为空则处理所有批次
- `--params`: 要处理的参数列表，默认处理电流和电阻参数
- `--regenerate`: 是否在调整单位后重新生成HTML报告

File: cp_analyzer_project/data/data1/rawdata/C141321.02-CPTSTE12-250213-210304@CP_025.TXT (part 1 of 3)
Program name	H2196AB_E4_A01_CP1.dll
Lot number	C141321.02-CPTSTE12-250213-210304@CP
Wafer number	25
Date	2025/02/13
Time	21:07:53

No.U	X	Y	Bin	CONT@D	CONT@G	CONT@S	IGSS1	IGSSR1	BVDSS1	BVDSS2	DELTABV	IDSS1	VTH	RDSON1	VFSDS	IGSS2	IGSSR2
LimitU				0.5V	0.5V	0.5V	100nA	100nA	900V	900V	50V	5uA	5V	38mohm	1V	60nA	60nA
LimitL				-0.5V	-0.5V	-0.5V	0nA	0nA	660V	660V	-10V	0uA	3.5V	10mohm	0V	0nA	0nA
Bias 1				 	 	 	 	 	250uA	1mA	 	 	3mA	1A	 	 	 
Bias 2				 	 	 	 	 	 	 	 	 	 	 	1A	 	 
Bias 3				2V	 	 	 	 	 	 	 	653V	 	 	 	 	 
Bias 4				 	2V	 	30V	-30V	 	 	 	 	 	10V	0V	20V	-20V
Bias 5				1000uS	8000uS	8000uS	12000uS	12000uS	10000uS	8000uS	1000uS	10000uS	2000uS	50000uS	5000uS	12000uS	12000uS
Bias 6				 	 	 	 	 	 	 	 	 	 	 	 	 	 
5	29	6	5	1.31000E-002	1.10000E-002	7.20000E-003	1.03970E-009	2.32280E-009	6.09438E+002
8	27	6	1	1.35000E-002	1.11000E-002	7.40000E-003	1.08410E-009	1.96460E-009	7.14175E+002	7.19581E+002	5.40660E+000	1.10340E-006	4.18080E+000	3.34163E-002	6.35000E-001	1.11000E-010	9.88000E-011
12	25	6	1	1.36000E-002	1.12000E-002	7.40000E-003	5.19800E-010	2.20340E-009	7.18591E+002	7.27511E+002	8.91990E+000	1.09280E-006	4.16040E+000	3.33930E-002	6.34100E-001	4.99700E-010	3.89900E-010
16	23	6	1	1.35000E-002	1.11000E-002	7.40000E-003	1.16380E-009	1.88030E-009	7.27977E+002	7.34071E+002	6.09350E+000	1.00760E-006	4.19050E+000	3.33244E-002	6.34500E-001	5.47700E-010	2.23400E-010
20	21	6	1	1.35000E-002	1.11000E-002	7.40000E-003	7.23500E-010	1.92710E-009	7.31578E+002	7.36320E+002	4.74180E+000	9.70900E-007	4.20170E+000	3.32014E-002	6.34400E-001	4.70000E-010	4.16800E-010
24	19	6	1	1.35000E-002	1.12000E-002	7.40000E-003	3.34800E-010	2.00670E-009	7.26414E+002	7.35016E+002	8.60290E+000	9.98400E-007	4.19350E+000	3.31685E-002	6.34500E-001	8.68700E-010	7.93300E-010
28	17	6	1	1.36000E-002	1.12000E-002	7.40000E-003	1.17100E-010	3.08850E-009	7.18629E+002	7.24008E+002	5.37920E+000	1.03140E-006	4.21160E+000	3.32781E-002	6.35300E-001	1.08180E-009	3.16800E-010
32	15	6	5	1.35000E-002	1.12000E-002	7.40000E-003	5.57300E-010	2.86140E-009	6.47828E+002
40	11	8	1	1.35000E-002	1.13000E-002	7.40000E-003	2.81000E-010	2.09800E-009	7.09941E+002	7.15952E+002	6.01070E+000	1.09250E-006	4.22820E+000	3.36827E-002	6.35400E-001	2.14700E-010	5.53800E-010
44	13	8	1	1.36000E-002	1.12000E-002	7.40000E-003	3.25500E-010	2.35090E-009	7.36007E+002	7.41086E+002	5.07940E+000	8.94300E-007	4.19760E+000	3.32308E-002	6.34500E-001	9.09000E-011	2.51300E-010
48	15	8	1	1.36000E-002	1.12000E-002	7.40000E-003	3.86400E-010	2.59680E-009	7.35394E+002	7.40708E+002	5.31480E+000	8.54400E-007	4.18340E+000	3.32808E-002	6.35000E-001	2.36300E-010	3.14000E-011
52	17	8	1	1.35000E-002	1.13000E-002	7.40000E-003	6.72000E-010	2.44230E-009	7.25286E+002	7.32476E+002	7.18960E+000	1.02940E-006	4.16930E+000	3.39031E-002	6.34300E-001	4.52600E-010	2.70000E-010
56	19	8	1	1.35000E-002	1.12000E-002	7.40000E-003	9.85800E-010	1.88960E-009	7.08011E+002	7.20241E+002	1.22300E+001	1.25540E-006	4.13770E+000	3.42401E-002	6.34100E-001	8.41800E-010	1.50300E-010
60	21	8	1	1.36000E-002	1.11000E-002	7.50000E-003	4.98800E-010	1.35340E-009	7.02865E+002	7.15921E+002	1.30565E+001	1.26880E-006	4.11660E+000	3.41269E-002	6.34600E-001	3.15200E-010	4.20000E-012
64	23	8	8	1.35000E-002	1.12000E-002	7.40000E-003	1.00920E-009	1.47280E-009	6.98740E+002	7.12654E+002	1.39142E+001	5.30870E-006
68	25	8	1	1.36000E-002	1.11000E-002	7.40000E-003	2.57600E-010	1.38150E-009	7.05571E+002	7.18759E+002	1.31881E+001	1.30120E-006	4.10340E+000	3.42949E-002	6.33900E-001	1.41900E-010	4.03700E-010
72	27	8	1	1.36000E-002	1.11000E-002	7.40000E-003	1.05140E-009	2.38610E-009	7.21298E+002	7.28562E+002	7.26350E+000	1.10830E-006	4.11770E+000	3.39936E-002	6.33900E-001	9.20000E-011	1.09600E-010
76	29	8	1	1.36000E-002	1.11000E-002	7.40000E-003	8.43000E-010	3.12370E-009	7.29546E+002	7.34749E+002	5.20290E+000	9.04300E-007	4.15070E+000	3.34002E-002	6.34900E-001	5.93600E-010	4.51900E-010
80	31	8	1	1.36000E-002	1.12000E-002	7.40000E-003	2.69300E-010	2.23620E-009	7.27989E+002	7.34295E+002	6.30670E+000	9.64800E-007	4.15430E+000	3.31471E-002	6.34300E-001	2.69300E-010	7.08800E-010
84	33	8	1	1.31000E-002	1.13000E-002	7.20000E-003	6.83700E-010	2.75130E-009	7.08490E+002	7.14127E+002	5.63710E+000	1.10050E-006	4.14490E+000	3.33070E-002	6.35300E-001	4.85400E-010	6.79000E-011
89	35	10	1	1.35000E-002	1.12000E-002	7.40000E-003	1.33940E-009	2.85200E-009	7.29363E+002	7.36470E+002	7.10670E+000	9.78000E-007	4.13050E+000	3.31134E-002	6.34200E-001	5.14200E-010	2.68800E-010
93	33	10	1	1.35000E-002	1.12000E-002	7.40000E-003	7.14200E-010	1.95050E-009	7.34644E+002	7.39093E+002	4.44940E+000	8.77700E-007	4.07940E+000	3.32071E-002	6.34700E-001	2.65100E-010	1.97400E-010
97	31	10	1	1.35000E-002	1.11000E-002	7.40000E-003	5.24500E-010	2.02780E-009	7.10503E+002	7.24011E+002	1.35073E+001	1.21060E-006	4.03110E+000	3.39990E-002	6.33900E-001	7.68000E-010	2.64400E-010
101	29	10	1	1.36000E-002	1.12000E-002	7.40000E-003	3.55900E-010	2.06990E-009	7.11865E+002	7.23767E+002	1.19020E+001	1.19240E-006	4.01450E+000	3.38648E-002	6.34000E-001	6.38800E-010	4.78000E-011
105	27	10	1	1.35000E-002	1.11000E-002	7.40000E-003	5.38600E-010	1.88260E-009	7.18204E+002	7.26779E+002	8.57530E+000	1.15580E-006	3.97100E+000	3.36795E-002	6.33300E-001	4.69000E-010	3.03900E-010
109	25	10	1	1.35000E-002	1.12000E-002	7.50000E-003	6.51000E-010	2.14250E-009	7.16213E+002	7.27940E+002	1.17276E+001	1.10670E-006	3.96160E+000	3.36023E-002	6.34300E-001	9.93100E-010	1.62700E-010
113	23	10	1	1.35000E-002	1.11000E-002	7.40000E-003	5.01100E-010	2.12380E-009	7.22011E+002	7.31382E+002	9.37110E+000	1.01540E-006	3.95190E+000	3.33615E-002	6.34200E-001	1.23400E-010	4.26000E-011
117	21	10	1	1.36000E-002	1.11000E-002	7.40000E-003	1.33500E-010	2.05820E-009	7.27339E+002	7.34267E+002	6.92790E+000	9.85300E-007	3.95950E+000	3.33608E-002	6.34000E-001	7.68700E-010	6.69700E-010
121	19	10	1	1.35000E-002	1.12000E-002	7.40000E-003	1.70900E-010	2.59910E-009	7.17135E+002	7.29267E+002	1.21316E+001	1.07980E-006	3.98220E+000	3.36067E-002	6.34800E-001	2.30900E-010	1.42100E-010
125	17	10	1	1.35000E-002	1.12000E-002	7.40000E-003	6.88400E-010	2.22450E-009	7.16586E+002	7.25603E+002	9.01700E+000	1.15040E-006	4.00000E+000	3.39274E-002	6.33800E-001	5.51900E-010	5.49100E-010
129	15	10	1	1.35000E-002	1.12000E-002	7.50000E-003	5.12800E-010	2.40710E-009	7.20552E+002	7.29525E+002	8.97310E+000	1.09680E-006	4.06180E+000	3.39933E-002	6.34100E-001	5.36900E-010	3.09100E-010
133	13	10	1	1.36000E-002	1.13000E-002	7.50000E-003	1.87000E-011	2.71860E-009	7.14109E+002	7.25844E+002	1.17357E+001	1.10850E-006	4.11930E+000	3.40629E-002	6.34700E-001	2.28800E-010	9.27000E-011
137	11	10	1	1.35000E-002	1.14000E-002	7.40000E-003	4.21500E-010	2.52890E-009	7.38812E+002	7.42290E+002	3.47800E+000	8.04800E-007	4.15520E+000	3.34033E-002	6.35600E-001	4.03500E-010	9.25000E-011
141	9	10	1	1.36000E-002	1.12000E-002	7.50000E-003	1.09590E-009	2.66700E-009	7.36229E+002	7.42449E+002	6.21990E+000	9.12800E-007	4.19080E+000	3.33139E-002	6.34500E-001	7.35000E-010	2.88900E-010
148	6	12	8	1.35000E-002	1.11000E-002	7.30000E-003	8.43000E-011	2.84740E-009	6.74979E+002	6.88893E+002	1.39145E+001	1.38288E-005
152	8	12	1	1.35000E-002	1.11000E-002	7.40000E-003	6.04100E-010	2.55230E-009	7.32355E+002	7.34533E+002	2.17770E+000	9.20800E-007	4.16980E+000	3.34554E-002	6.34400E-001	3.38100E-010	4.34400E-010
156	10	12	1	1.35000E-002	1.12000E-002	7.40000E-003	2.64600E-010	2.68110E-009	7.23751E+002	7.33445E+002	9.69340E+000	1.00980E-006	4.13850E+000	3.38864E-002	6.34000E-001	6.80700E-010	1.40000E-011
160	12	12	1	1.35000E-002	1.11000E-002	7.40000E-003	4.28500E-010	2.40250E-009	7.23639E+002	7.33154E+002	9.51510E+000	1.04860E-006	4.07560E+000	3.36445E-002	6.34400E-001	5.48400E-010	4.24100E-010
164	14	12	1	1.35000E-002	1.12000E-002	7.40000E-003	7.49300E-010	2.08400E-009	7.22858E+002	7.31576E+002	8.71740E+000	1.04720E-006	3.96560E+000	3.34961E-002	6.34100E-001	2.49800E-010	8.40000E-012
168	16	12	1	1.35000E-002	1.11000E-002	7.40000E-003	9.78800E-010	2.81220E-009	7.17550E+002	7.30554E+002	1.30043E+001	1.08860E-006	3.96310E+000	3.33791E-002	6.33900E-001	6.51200E-010	4.14500E-010
172	18	12	1	1.35000E-002	1.11000E-002	7.40000E-003	1.01620E-009	2.12150E-009	7.27466E+002	7.36139E+002	8.67320E+000	9.68500E-007	4.02600E+000	3.29813E-002	6.34000E-001	3.59200E-010	1.22000E-010
176	20	12	1	1.35000E-002	1.12000E-002	7.40000E-003	6.43900E-010	1.83350E-009	7.26202E+002	7.35550E+002	9.34770E+000	9.69500E-007	4.00050E+000	3.27053E-002	6.33600E-001	1.12900E-010	1.76000E-011
180	22	12	1	1.35000E-002	1.11000E-002	7.40000E-003	1.33500E-010	1.70700E-009	7.23415E+002	7.34393E+002	1.09777E+001	9.85200E-007	4.01180E+000	3.25756E-002	6.33600E-001	9.98400E-010	4.66700E-010
184	24	12	1	1.35000E-002	1.12000E-002	7.40000E-003	1.13570E-009	1.20120E-009	7.29391E+002	7.37608E+002	8.21660E+000	9.41300E-007	3.98110E+000	3.26248E-002	6.33600E-001	4.52400E-010	1.95500E-010
188	26	12	1	1.34000E-002	1.11000E-002	7.40000E-003	4.73000E-010	1.55710E-009	7.27170E+002	7.35562E+002	8.39130E+000	9.25000E-007	3.90330E+000	3.29225E-002	6.34200E-001	1.00850E-009	2.70200E-010
192	28	12	1	1.35000E-002	1.11000E-002	7.40000E-003	2.69300E-010	1.83580E-009	7.24517E+002	7.35546E+002	1.10287E+001	9.87900E-007	3.93510E+000	3.31100E-002	6.33700E-001	1.17760E-009	1.72100E-010
196	30	12	1	1.35000E-002	1.11000E-002	7.40000E-003	6.79000E-011	1.76790E-009	7.31931E+002	7.38821E+002	6.89060E+000	9.58800E-007	3.94600E+000	3.32039E-002	6.33400E-001	7.00000E-013	5.75300E-010
200	32	12	1	1.36000E-002	1.11000E-002	7.40000E-003	3.41900E-010	1.90840E-009	7.25991E+002	7.35629E+002	9.63760E+000	1.01400E-006	3.95940E+000	3.34052E-002	6.33900E-001	5.39300E-010	8.06000E-011
204	34	12	1	1.35000E-002	1.12000E-002	7.40000E-003	3.93400E-010	1.94580E-009	7.26563E+002	7.37344E+002	1.07811E+001	9.08800E-007	4.03320E+000	3.35944E-002	6.34800E-001	3.08600E-010	4.03700E-010
208	36	12	1	1.35000E-002	1.12000E-002	7.40000E-003	1.41200E-009	2.53360E-009	7.38055E+002	7.39927E+002	1.87210E+000	8.31600E-007	4.10290E+000	3.28906E-002	6.34800E-001	3.83300E-010	4.94500E-010
212	38	12	1	1.34000E-002	1.07000E-002	7.00000E-003	1.22700E-009	2.26430E-009	6.97558E+002	7.03848E+002	6.28970E+000	1.14940E-006	4.06570E+000	3.35633E-002	6.34800E-001	3.95500E-010	1.04700E-010
214	39	14	1	1.34000E-002	1.06000E-002	7.00000E-003	2.27100E-010	2.44460E-009	6.89624E+002	6.96842E+002	7.21820E+000	1.18360E-006	4.12250E+000	3.36389E-002	6.35000E-001	4.41900E-010	8.34800E-010
216	37	14	1	1.35000E-002	1.12000E-002	7.40000E-003	3.39500E-010	2.25960E-009	7.38992E+002	7.40769E+002	1.77710E+000	8.44600E-007	4.11150E+000	3.29226E-002	6.34400E-001	8.84400E-010	1.41900E-010
220	35	14	1	1.36000E-002	1.14000E-002	7.40000E-003	2.15400E-010	2.08630E-009	7.27591E+002	7.35672E+002	8.08130E+000	9.68300E-007	4.00410E+000	3.36660E-002	6.33600E-001	5.10500E-010	3.52400E-010
224	33	14	1	1.35000E-002	1.13000E-002	7.40000E-003	6.29900E-010	1.90600E-009	7.26708E+002	7.32861E+002	6.15260E+000	1.00940E-006	3.97190E+000	3.36909E-002	6.33500E-001	7.13900E-010	1.70700E-010
228	31	14	1	1.36000E-002	1.11000E-002	7.40000E-003	8.50000E-010	1.51030E-009	7.23684E+002	7.33833E+002	1.01494E+001	9.62500E-007	3.92830E+000	3.31594E-002	6.34200E-001	6.96900E-010	5.48000E-011
232	29	14	1	1.36000E-002	1.12000E-002	7.40000E-003	7.58700E-010	1.32770E-009	7.28754E+002	7.38208E+002	9.45320E+000	9.35700E-007	3.88440E+000	3.28360E-002	6.33400E-001	3.85200E-010	7.07200E-010
236	27	14	1	1.35000E-002	1.11000E-002	7.40000E-003	7.73000E-011	2.00670E-009	7.27466E+002	7.38722E+002	1.12559E+001	9.46100E-007	3.93140E+000	3.25605E-002	6.33300E-001	3.19600E-010	6.95000E-011
240	25	14	1	1.35000E-002	1.12000E-002	7.40000E-003	4.77700E-010	1.95990E-009	7.17869E+002	7.28440E+002	1.05719E+001	1.04600E-006	3.99560E+000	3.24116E-002	6.33400E-001	6.88000E-010	2.85700E-010
244	23	14	1	1.35000E-002	1.11000E-002	7.40000E-003	6.55600E-010	2.17300E-009	7.15350E+002	7.23619E+002	8.26940E+000	1.04830E-006	4.03250E+000	3.22044E-002	6.34000E-001	4.74900E-010	3.23400E-010
248	21	14	1	1.35000E-002	1.12000E-002	7.40000E-003	9.57700E-010	2.16600E-009	7.16641E+002	7.24839E+002	8.19780E+000	1.08400E-006	4.07950E+000	3.23038E-002	6.33700E-001	1.02650E-009	2.85000E-010
252	19	14	1	1.36000E-002	1.12000E-002	7.40000E-003	1.26680E-009	1.90840E-009	7.17081E+002	7.27126E+002	1.00453E+001	1.07010E-006	4.08180E+000	3.23822E-002	6.33500E-001	1.06120E-009	3.16800E-010
256	17	14	1	1.35000E-002	1.11000E-002	7.50000E-003	1.01160E-009	1.89200E-009	7.19859E+002	7.32282E+002	1.24237E+001	1.01640E-006	4.03460E+000	3.27630E-002	6.33900E-001	6.72300E-010	2.74400E-010
260	15	14	1	1.36000E-002	1.12000E-002	7.40000E-003	1.45200E-010	2.06530E-009	7.25004E+002	7.35279E+002	1.02741E+001	1.00560E-006	3.98520E+000	3.30550E-002	6.33600E-001	6.00800E-010	3.12100E-010
264	13	14	1	1.36000E-002	1.12000E-002	7.40000E-003	3.04400E-010	2.88250E-009	7.14734E+002	7.26973E+002	1.22395E+001	1.12420E-006	4.00170E+000	3.34960E-002	6.34200E-001	1.01000E-011	2.46100E-010
268	11	14	1	1.35000E-002	1.12000E-002	7.40000E-003	4.37900E-010	2.41420E-009	7.11363E+002	7.22398E+002	1.10354E+001	1.19660E-006	4.04750E+000	3.39912E-002	6.33700E-001	7.89800E-010	5.82100E-010
272	9	14	1	1.36000E-002	1.13000E-002	7.40000E-003	2.66900E-010	2.33690E-009	7.17229E+002	7.29666E+002	1.24372E+001	1.07430E-006	4.15640E+000	3.42507E-002	6.34000E-001	1.10500E-010	1.98800E-010
276	7	14	1	1.35000E-002	1.12000E-002	7.40000E-003	7.04800E-010	2.85670E-009	7.31227E+002	7.36466E+002	5.23880E+000	9.27900E-007	4.19720E+000	3.35894E-002	6.34300E-001	2.74000E-010	3.37200E-010
280	5	14	5	1.35000E-002	1.11000E-002	7.40000E-003	5.17500E-010	2.76070E-009	6.34793E+002
284	5	16	4	1.35000E-002	1.11000E-002	7.40000E-003	2.10700E-010	1.01875E-007
288	7	16	1	1.35000E-002	1.11000E-002	7.40000E-003	1.52200E-010	2.51950E-009	7.27959E+002	7.34490E+002	6.53020E+000	9.58100E-007	4.18670E+000	3.35969E-002	6.34300E-001	6.17700E-010	2.23600E-010
292	9	16	1	1.35000E-002	1.12000E-002	7.40000E-003	6.11200E-010	2.10980E-009	7.02528E+002	7.19816E+002	1.72881E+001	1.21610E-006	4.15200E+000	3.42100E-002	6.34100E-001	7.59800E-010	3.60600E-010
296	11	16	1	1.35000E-002	1.11000E-002	7.40000E-003	9.27300E-010	2.45400E-009	6.99696E+002	7.15825E+002	1.61291E+001	1.36400E-006	4.07190E+000	3.40817E-002	6.33600E-001	1.08510E-009	5.44400E-010
300	13	16	1	1.35000E-002	1.11000E-002	7.40000E-003	3.28000E-011	2.70690E-009	7.13405E+002	7.25907E+002	1.25024E+001	1.14710E-006	3.99070E+000	3.34678E-002	6.34000E-001	9.04800E-010	6.13700E-010
304	15	16	1	1.35000E-002	1.11000E-002	7.40000E-003	3.60600E-010	1.71870E-009	7.27792E+002	7.37085E+002	9.29230E+000	9.25300E-007	4.00260E+000	3.28192E-002	6.34100E-001	8.76000E-011	2.83100E-010
308	17	16	1	1.35000E-002	1.11000E-002	7.40000E-003	3.79300E-010	2.31580E-009	7.22209E+002	7.31349E+002	9.14030E+000	1.00070E-006	4.06580E+000	3.24949E-002	6.33500E-001	4.94000E-011	2.52200E-010
312	19	16	1	1.36000E-002	1.11000E-002	7.40000E-003	6.46300E-010	1.61100E-009	7.11235E+002	7.23344E+002	1.21087E+001	1.06590E-006	4.07280E+000	3.23823E-002	6.34300E-001	5.30600E-010	4.86800E-010
316	21	16	1	1.35000E-002	1.12000E-002	7.40000E-003	8.38300E-010	1.73040E-009	7.09259E+002	7.15194E+002	5.93440E+000	1.20390E-006	4.07670E+000	3.21015E-002	6.32900E-001	1.99300E-010	6.20500E-010
320	23	16	1	1.35000E-002	1.12000E-002	7.40000E-003	3.62900E-010	2.12610E-009	7.08536E+002	7.14335E+002	5.79920E+000	1.19710E-006	4.05840E+000	3.20683E-002	6.33100E-001	5.68300E-010	1.20400E-010
324	25	16	1	1.35000E-002	1.12000E-002	7.40000E-003	7.44600E-010	2.03720E-009	7.13473E+002	7.25275E+002	1.18018E+001	1.02420E-006	3.98080E+000	3.22793E-002	6.34300E-001	3.53600E-010	4.99500E-010
328	27	16	1	1.35000E-002	1.11000E-002	7.50000E-003	6.46300E-010	2.12610E-009	7.26447E+002	7.35192E+002	8.74540E+000	9.36100E-007	3.92110E+000	3.22322E-002	6.33600E-001	3.23000E-011	3.14700E-010
332	29	16	1	1.36000E-002	1.11000E-002	7.40000E-003	8.38300E-010	2.45630E-009	7.31474E+002	7.39920E+002	8.44550E+000	8.80000E-007	3.90760E+000	3.27884E-002	6.33800E-001	6.30000E-012	2.52900E-010
336	31	16	1	1.35000E-002	1.12000E-002	7.40000E-003	5.24500E-010	2.33690E-009	7.22898E+002	7.33073E+002	1.01752E+001	9.98500E-007	3.89580E+000	3.32938E-002	6.33400E-001	1.46800E-010	1.01600E-010
340	33	16	1	1.36000E-002	1.12000E-002	7.40000E-003	4.73000E-010	2.11440E-009	7.27308E+002	7.34134E+002	6.82630E+000	1.01240E-006	3.95220E+000	3.37080E-002	6.33300E-001	1.84000E-010	7.21900E-010
344	35	16	1	1.35000E-002	1.11000E-002	7.40000E-003	5.69000E-010	2.02310E-009	7.26100E+002	7.34832E+002	8.73230E+000	9.70500E-007	4.01630E+000	3.38380E-002	6.33900E-001	5.22200E-010	3.56000E-011
348	37	16	1	1.35000E-002	1.12000E-002	7.40000E-003	9.76400E-010	2.64600E-009	7.38867E+002	7.40779E+002	1.91150E+000	8.52300E-007	4.09920E+000	3.30327E-002	6.34300E-001	8.24500E-010	3.77700E-010
352	39	16	1	1.34000E-002	1.08000E-002	7.00000E-003	6.83700E-010	2.39780E-009	7.17155E+002	7.19892E+002	2.73690E+000	9.85000E-007	4.13090E+000	3.32790E-002	6.35000E-001	6.26600E-010	6.93100E-010
354	38	18	1	1.35000E-002	1.07000E-002	7.00000E-003	6.83700E-010	2.46800E-009	7.36160E+002	7.38378E+002	2.21840E+000	8.95700E-007	4.15210E+000	3.28975E-002	6.35000E-001	2.30900E-010	5.67600E-010
356	36	18	1	1.36000E-002	1.11000E-002	7.40000E-003	3.25500E-010	2.39070E-009	7.42255E+002	7.43983E+002	1.72740E+000	7.98200E-007	4.08380E+000	3.30105E-002	6.34700E-001	1.11110E-009	2.40000E-010
360	34	18	1	1.35000E-002	1.11000E-002	7.40000E-003	3.37200E-010	2.34160E-009	7.25278E+002	7.36729E+002	1.14512E+001	9.55200E-007	4.00420E+000	3.37441E-002	6.34700E-001	7.55400E-010	1.19200E-010
364	32	18	1	1.35000E-002	1.12000E-002	7.40000E-003	1.80300E-010	1.63910E-009	7.30202E+002	7.37534E+002	7.33120E+000	9.57300E-007	3.94480E+000	3.34570E-002	6.33400E-001	5.77200E-010	3.35000E-011
368	30	18	1	1.35000E-002	1.11000E-002	7.40000E-003	6.53300E-010	2.25730E-009	7.35381E+002	7.41229E+002	5.84800E+000	8.79100E-007	3.89850E+000	3.29229E-002	6.33600E-001	1.55200E-010	6.51000E-010
372	28	18	1	1.36000E-002	1.11000E-002	7.40000E-003	2.45900E-010	1.72110E-009	7.30450E+002	7.40892E+002	1.04416E+001	8.60000E-007	3.89940E+000	3.26780E-002	6.34300E-001	5.93800E-010	1.42100E-010
376	26	18	1	1.36000E-002	1.11000E-002	7.40000E-003	4.07400E-010	2.00200E-009	7.27551E+002	7.33443E+002	5.89200E+000	9.57000E-007	3.92660E+000	3.22629E-002	6.33300E-001	7.58900E-010	8.62000E-011
380	24	18	1	1.35000E-002	1.11000E-002	7.40000E-003	5.87700E-010	2.00440E-009	7.21924E+002	7.30377E+002	8.45310E+000	1.01760E-006	3.97310E+000	3.21747E-002	6.33400E-001	7.94000E-010	5.67000E-011
384	22	18	1	1.35000E-002	1.11000E-002	7.50000E-003	3.27800E-010	1.92240E-009	7.15227E+002	7.27154E+002	1.19267E+001	1.04830E-006	4.01270E+000	3.23442E-002	6.33800E-001	5.23600E-010	6.73000E-010
388	20	18	1	1.36000E-002	1.11000E-002	7.40000E-003	6.15800E-010	1.64610E-009	7.17634E+002	7.26831E+002	9.19730E+000	1.05230E-006	4.05020E+000	3.23269E-002	6.33600E-001	8.20000E-012	3.02800E-010
392	18	18	1	1.35000E-002	1.11000E-002	7.40000E-003	3.62900E-010	2.41420E-009	7.22368E+002	7.30141E+002	7.77300E+000	9.95600E-007	4.01870E+000	3.24320E-002	6.33600E-001	1.67400E-010	4.27300E-010
396	16	18	1	1.36000E-002	1.11000E-002	7.40000E-003	5.01100E-010	2.45160E-009	7.16995E+002	7.31034E+002	1.40387E+001	1.02800E-006	3.97650E+000	3.31283E-002	6.34000E-001	2.08400E-010	9.18000E-011
400	14	18	1	1.35000E-002	1.11000E-002	7.40000E-003	6.09000E-011	1.95290E-009	7.17044E+002	7.26678E+002	9.63410E+000	1.06310E-006	4.00850E+000	3.34738E-002	6.34100E-001	1.57800E-010	2.63400E-010
404	12	18	1	1.35000E-002	1.11000E-002	7.40000E-003	1.54500E-010	2.86140E-009	7.11225E+002	7.24453E+002	1.32273E+001	1.17560E-006	4.05080E+000	3.39838E-002	6.33600E-001	1.45900E-010	4.81900E-010
408	10	18	1	1.36000E-002	1.11000E-002	7.40000E-003	4.75300E-010	2.26200E-009	6.97161E+002	7.16429E+002	1.92684E+001	1.31890E-006	4.13980E+000	3.43499E-002	6.34700E-001	3.19200E-010	3.86400E-010
412	8	18	1	1.36000E-002	1.11000E-002	7.40000E-003	7.86800E-010	2.46330E-009	7.29879E+002	7.35750E+002	5.87150E+000	9.29200E-007	4.22210E+000	3.38354E-002	6.34600E-001	2.67600E-010	1.01180E-009
416	6	18	1	1.35000E-002	1.10000E-002	7.40000E-003	2.99700E-010	2.98320E-009	7.22082E+002	7.31397E+002	9.31480E+000	1.03110E-006	4.20900E+000	3.35600E-002	6.35000E-001	2.23400E-010	4.96900E-010
420	7	20	1	1.35000E-002	1.08000E-002	7.10000E-003	7.93800E-010	2.83330E-009	7.09238E+002	7.15085E+002	5.84670E+000	1.14430E-006	4.17930E+000	3.36862E-002	6.35100E-001	2.38600E-010	7.73000E-011
423	9	20	1	1.35000E-002	1.10000E-002	7.40000E-003	7.00100E-010	1.87790E-009	7.29950E+002	7.36476E+002	6.52630E+000	9.00000E-007	4.16490E+000	3.36479E-002	6.34500E-001	2.26200E-010	3.92200E-010
427	11	20	1	1.35000E-002	1.10000E-002	7.40000E-003	9.48300E-010	2.43290E-009	7.09283E+002	7.21540E+002	1.22570E+001	1.27420E-006	4.10880E+000	3.43186E-002	6.34200E-001	5.21000E-010	2.83000E-011
431	13	20	1	1.36000E-002	1.10000E-002	7.40000E-003	1.06780E-009	2.26200E-009	6.88302E+002	7.11111E+002	2.28091E+001	1.49710E-006	4.04600E+000	3.42048E-002	6.33900E-001	5.08400E-010	4.47000E-011
435	15	20	1	1.35000E-002	1.11000E-002	7.40000E-003	6.67300E-010	1.67420E-009	7.14400E+002	7.23441E+002	9.04070E+000	1.12710E-006	3.96560E+000	3.35817E-002	6.34400E-001	7.82800E-010	5.76500E-010
439	17	20	1	1.36000E-002	1.11000E-002	7.40000E-003	5.39000E-011	2.22220E-009	7.18447E+002	7.26677E+002	8.22940E+000	1.08630E-006	3.92600E+000	3.33491E-002	6.33800E-001	6.99400E-010	1.44000E-010
443	19	20	1	1.36000E-002	1.11000E-002	7.40000E-003	2.24800E-010	1.92010E-009	7.17655E+002	7.31294E+002	1.36389E+001	1.05120E-006	3.90810E+000	3.31980E-002	6.33500E-001	5.81600E-010	5.85000E-011
447	21	20	1	1.35000E-002	1.11000E-002	7.40000E-003	1.01390E-009	2.17530E-009	7.26728E+002	7.36102E+002	9.37370E+000	9.29800E-007	3.89090E+000	3.28495E-002	6.34100E-001	1.70500E-010	1.66700E-010
451	23	20	1	1.35000E-002	1.11000E-002	7.50000E-003	5.22200E-010	1.99270E-009	7.25960E+002	7.35849E+002	9.88860E+000	9.36300E-007	3.88140E+000	3.27425E-002	6.33900E-001	7.57700E-010	6.30000E-011
455	25	20	1	1.36000E-002	1.11000E-002	7.40000E-003	8.71100E-010	1.86390E-009	7.25534E+002	7.36878E+002	1.13442E+001	9.65000E-007	3.86190E+000	3.29243E-002	6.33200E-001	3.65100E-010	2.00000E-013
459	27	20	1	1.36000E-002	1.11000E-002	7.50000E-003	7.14200E-010	1.66950E-009	7.34190E+002	7.40489E+002	6.29880E+000	8.94000E-007	3.87120E+000	3.29646E-002	6.33500E-001	9.11600E-010	2.28100E-010
463	29	20	1	1.34000E-002	1.11000E-002	7.50000E-003	5.73700E-010	1.57350E-009	7.31711E+002	7.38786E+002	7.07490E+000	9.39700E-007	3.87890E+000	3.32021E-002	6.33200E-001	5.90800E-010	4.85400E-010
467	31	20	1	1.35000E-002	1.11000E-002	7.50000E-003	3.98000E-011	1.98100E-009	7.24742E+002	7.35090E+002	1.03485E+001	9.65800E-007	3.91770E+000	3.35999E-002	6.34100E-001	3.05100E-010	3.93900E-010
471	33	20	1	1.36000E-002	1.11000E-002	7.50000E-003	1.11930E-009	2.23390E-009	7.35527E+002	7.42506E+002	6.97920E+000	8.99700E-007	3.98170E+000	3.37349E-002	6.33700E-001	3.65100E-010	2.73300E-010
475	35	20	1	1.35000E-002	1.11000E-002	7.40000E-003	6.65000E-010	2.59680E-009	7.37086E+002	7.39040E+002	1.95440E+000	8.33000E-007	4.05400E+000	3.30440E-002	6.34400E-001	6.28700E-010	1.19200E-010
479	37	20	1	1.36000E-002	1.04000E-002	6.70000E-003	8.54700E-010	2.42820E-009	7.31755E+002	7.34312E+002	2.55700E+000	9.02900E-007	4.08510E+000	3.29552E-002	6.34800E-001	6.31300E-010	1.60200E-010
480	35	22	1	1.36000E-002	1.04000E-002	6.70000E-003	8.38300E-010	2.53590E-009	7.31670E+002	7.35928E+002	4.25790E+000	9.40300E-007	4.06150E+000	3.31316E-002	6.34700E-001	2.52700E-010	3.79000E-011
481	33	22	1	1.35000E-002	1.11000E-002	7.40000E-003	7.11800E-010	2.22450E-009	7.38883E+002	7.40999E+002	2.11560E+000	8.42500E-007	4.08540E+000	3.28453E-002	6.34600E-001	5.20000E-012	4.12800E-010
485	31	22	1	1.35000E-002	1.11000E-002	7.40000E-003	4.51900E-010	2.41880E-009	7.28511E+002	7.38626E+002	1.01151E+001	9.71800E-007	4.02560E+000	3.37911E-002	6.33700E-001	2.20300E-010	1.81700E-010
489	29	22	1	1.36000E-002	1.11000E-002	7.40000E-003	3.88700E-010	2.22920E-009	7.23420E+002	7.30633E+002	7.21320E+000	1.03010E-006	3.95970E+000	3.38136E-002	6.34000E-001	5.17700E-010	4.07000E-011
493	27	22	1	1.35000E-002	1.11000E-002	7.40000E-003	1.12400E-010	1.83110E-009	7.23237E+002	7.29751E+002	6.51300E+000	1.05380E-006	3.95800E+000	3.38334E-002	6.33700E-001	6.36700E-010	5.53000E-011
497	25	22	1	1.36000E-002	1.11000E-002	7.40000E-003	3.02100E-010	1.65550E-009	7.21630E+002	7.32634E+002	1.10044E+001	1.07900E-006	3.93630E+000	3.36860E-002	6.33300E-001	9.83000E-011	2.59200E-010
501	23	22	1	1.35000E-002	1.11000E-002	7.40000E-003	3.88700E-010	1.90600E-009	7.26693E+002	7.33763E+002	7.07060E+000	1.00610E-006	3.90350E+000	3.33813E-002	6.33600E-001	1.01400E-010	5.40200E-010
505	21	22	1	1.34000E-002	1.11000E-002	7.40000E-003	5.36200E-010	1.93880E-009	7.28444E+002	7.35052E+002	6.60800E+000	9.77900E-007	3.95200E+000	3.33986E-002	6.34300E-001	5.33900E-010	2.48700E-010
509	19	22	1	1.35000E-002	1.10000E-002	7.40000E-003	2.90400E-010	2.95970E-009	7.11847E+002	7.24492E+002	1.26449E+001	1.24750E-006	3.97280E+000	3.39526E-002	6.33300E-001	2.44900E-010	4.56800E-010
513	17	22	1	1.35000E-002	1.10000E-002	7.40000E-003	5.62000E-010	2.32280E-009	7.06314E+002	7.19461E+002	1.31466E+001	1.31280E-006	3.99840E+000	3.41203E-002	6.33300E-001	7.58200E-010	4.48400E-010
517	15	22	1	1.35000E-002	1.11000E-002	7.40000E-003	5.29200E-010	2.68580E-009	7.08089E+002	7.21426E+002	1.33372E+001	1.14910E-006	4.11330E+000	3.40188E-002	6.35200E-001	2.91500E-010	4.65300E-010
521	13	22	1	1.36000E-002	1.11000E-002	7.40000E-003	3.39500E-010	2.51720E-009	7.13622E+002	7.25347E+002	1.17245E+001	1.14660E-006	4.14450E+000	3.42575E-002	6.34300E-001	7.18900E-010	4.84000E-010
525	11	22	1	1.35000E-002	1.11000E-002	7.40000E-003	9.88100E-010	2.26660E-009	7.36314E+002	7.38978E+002	2.66420E+000	8.86800E-007	4.14980E+000	3.34495E-002	6.34200E-001	3.85700E-010	1.22000E-010
529	9	22	1	1.35000E-002	1.08000E-002	7.10000E-003	9.39000E-010	2.59210E-009	7.28467E+002	7.37098E+002	8.63040E+000	9.62100E-007	4.17530E+000	3.33284E-002	6.35100E-001	2.93200E-010	1.74700E-010
532	12	24	1	1.39000E-002	1.05000E-002	6.90000E-003	8.61700E-010	6.80929E-008	7.23709E+002	7.30654E+002	6.94490E+000	9.94000E-007	4.19370E+000	3.34184E-002	6.35500E-001	4.16100E-010	2.04000E-010
534	14	24	1	1.36000E-002	1.09000E-002	7.20000E-003	1.28800E-010	2.84500E-009	7.33397E+002	7.35744E+002	2.34740E+000	9.17600E-007	4.15910E+000	3.31757E-002	6.34400E-001	2.43800E-010	1.40000E-011
537	16	24	1	1.35000E-002	1.11000E-002	7.40000E-003	5.90100E-010	2.58740E-009	7.31834E+002	7.38544E+002	6.71010E+000	9.03500E-007	4.16600E+000	3.35393E-002	6.34700E-001	8.73200E-010	5.20100E-010
541	18	24	1	1.34000E-002	1.12000E-002	7.40000E-003	1.25740E-009	2.40010E-009	7.26934E+002	7.33262E+002	6.32810E+000	9.84900E-007	4.13480E+000	3.38342E-002	6.34700E-001	9.88800E-010	1.59700E-010
545	20	24	1	1.35000E-002	1.11000E-002	7.40000E-003	3.65300E-010	2.28540E-009	7.21695E+002	7.30137E+002	8.44190E+000	1.02770E-006	4.06850E+000	3.38513E-002	6.34700E-001	3.33400E-010	2.85000E-010
549	22	24	1	1.35000E-002	1.13000E-002	7.40000E-003	6.25200E-010	1.46820E-009	7.17058E+002	7.25138E+002	8.08040E+000	1.14660E-006	4.06420E+000	3.37764E-002	6.33800E-001	4.13800E-010	2.41700E-010
553	24	24	1	1.36000E-002	1.12000E-002	7.40000E-003	8.99200E-010	2.06530E-009	7.26826E+002	7.33851E+002	7.02500E+000	1.02290E-006	4.06070E+000	3.37579E-002	6.33800E-001	3.16800E-010	2.80000E-012
557	26	24	1	1.35000E-002	1.13000E-002	7.50000E-003	5.08100E-010	2.53830E-009	7.25932E+002	7.32526E+002	6.59430E+000	9.91800E-007	4.04230E+000	3.37568E-002	6.34400E-001	5.16300E-010	7.17000E-011
561	28	24	1	1.35000E-002	1.12000E-002	7.50000E-003	7.56300E-010	2.56170E-009	7.31977E+002	7.39139E+002	7.16250E+000	8.88700E-007	4.08560E+000	3.32531E-002	6.34800E-001	4.72500E-010	3.52400E-010
565	30	24	1	1.38000E-002	1.07000E-002	7.00000E-003	2.85700E-010	2.27830E-009	7.35007E+002	7.37208E+002	2.20100E+000	9.06300E-007	4.09670E+000	3.28358E-002	6.34400E-001	7.24000E-010	1.85000E-010
567	32	24	1	1.36000E-002	1.05000E-002	6.70000E-003	3.04000E-011	2.44690E-009	7.21211E+002	7.26889E+002	5.67800E+000	1.02500E-006	4.06530E+000	3.31762E-002	6.34700E-001	4.84000E-010	2.14300E-010
568	24	26	1	1.35000E-002	1.04000E-002	6.70000E-003	2.01400E-010	2.38840E-009	7.19790E+002	7.24616E+002	4.82560E+000	1.02880E-006	4.13280E+000	3.31611E-002	6.35100E-001	3.87300E-010	7.80000E-011
569	22	26	1	1.38000E-002	1.05000E-002	6.90000E-003	9.06200E-010	2.61090E-009	7.17718E+002	7.24873E+002	7.15510E+000	1.05230E-006	4.11800E+000	3.33560E-002	6.34700E-001	5.10900E-010	3.72000E-011
571	20	26	1	1.37000E-002	1.06000E-002	6.90000E-003	7.30600E-010	3.00890E-009	7.16604E+002	7.22044E+002	5.44040E+000	1.02550E-006	4.15510E+000	3.31945E-002	6.35500E-001	3.96000E-011	3.49600E-010

9	28	6	1	1.35000E-002	1.30000E-002	8.50000E-003	8.15000E-010	1.84770E-009	6.95435E+002	7.03016E+002	7.58090E+000	1.32640E-006	4.16330E+000	3.36706E-002	6.35500E-001	2.39000E-011	1.85200E-010
13	26	6	1	1.36000E-002	1.33000E-002	8.50000E-003	2.50600E-010	2.29500E-009	7.19775E+002	7.27077E+002	7.30210E+000	1.06850E-006	4.18090E+000	3.32627E-002	6.34900E-001	3.43800E-010	4.91100E-010
17	24	6	1	1.35000E-002	1.31000E-002	8.50000E-003	9.41400E-010	2.24820E-009	7.25235E+002	7.31003E+002	5.76800E+000	1.00990E-006	4.19580E+000	3.33048E-002	6.35000E-001	4.20400E-010	7.30000E-012
21	22	6	1	1.35000E-002	1.29000E-002	8.50000E-003	4.30900E-010	1.99760E-009	7.25565E+002	7.33678E+002	8.11300E+000	1.01530E-006	4.18210E+000	3.32463E-002	6.34800E-001	3.44500E-010	1.57400E-010
25	20	6	1	1.35000E-002	1.31000E-002	8.50000E-003	5.85000E-011	2.18020E-009	7.30242E+002	7.35827E+002	5.58570E+000	9.75800E-007	4.20550E+000	3.31733E-002	6.34800E-001	7.43800E-010	4.38900E-010
29	18	6	1	1.36000E-002	1.35000E-002	8.50000E-003	3.84100E-010	3.06080E-009	7.29943E+002	7.36061E+002	6.11830E+000	9.50800E-007	4.22130E+000	3.31746E-002	6.35400E-001	9.38100E-010	9.48000E-011
33	16	6	1	1.35000E-002	1.36000E-002	8.50000E-003	1.63900E-010	2.87580E-009	7.03602E+002	7.11545E+002	7.94280E+000	1.17980E-006	4.20510E+000	3.35282E-002	6.35700E-001	4.97600E-010	4.22700E-010
41	12	8	1	1.35000E-002	1.30000E-002	8.50000E-003	1.45200E-010	2.28800E-009	7.36760E+002	7.43106E+002	6.34680E+000	9.03400E-007	4.21530E+000	3.32715E-002	6.35000E-001	4.92000E-011	2.14500E-010
45	14	8	1	1.36000E-002	1.29000E-002	8.50000E-003	2.58000E-011	2.53390E-009	7.39576E+002	7.42718E+002	3.14210E+000	8.61700E-007	4.19710E+000	3.32486E-002	6.34900E-001	2.33000E-010	4.96000E-011
49	16	8	1	1.36000E-002	1.28000E-002	8.60000E-003	8.90000E-011	2.85230E-009	7.24791E+002	7.33748E+002	8.95640E+000	9.50700E-007	4.17410E+000	3.37260E-002	6.35500E-001	1.00900E-010	2.47800E-010
53	18	8	1	1.35000E-002	1.30000E-002	8.60000E-003	4.56700E-010	2.75400E-009	7.19445E+002	7.28050E+002	8.60470E+000	1.09150E-006	4.14840E+000	3.40859E-002	6.34500E-001	3.04400E-010	3.85900E-010
57	20	8	1	1.35000E-002	1.30000E-002	8.50000E-003	7.07200E-010	1.99990E-009	7.10719E+002	7.19895E+002	9.17620E+000	1.21420E-006	4.15060E+000	3.41008E-002	6.35000E-001	6.97900E-010	6.09000E-011
61	22	8	1	1.36000E-002	1.28000E-002	8.50000E-003	2.17800E-010	1.60880E-009	6.90239E+002	7.10553E+002	2.03143E+001	1.43280E-006	4.11140E+000	3.42445E-002	6.35100E-001	1.83100E-010	3.88300E-010
65	24	8	1	1.35000E-002	1.27000E-002	8.50000E-003	7.28300E-010	1.77040E-009	7.12103E+002	7.21149E+002	9.04630E+000	1.16940E-006	4.11310E+000	3.40925E-002	6.35200E-001	8.71000E-011	1.11700E-010
69	26	8	1	1.36000E-002	1.25000E-002	8.50000E-003	1.71000E-010	1.64860E-009	7.12423E+002	7.23215E+002	1.07923E+001	1.18340E-006	4.13270E+000	3.41764E-002	6.34300E-001	2.94100E-010	2.25800E-010
73	28	8	1	1.36000E-002	1.26000E-002	8.50000E-003	6.44000E-010	2.50580E-009	7.19229E+002	7.29465E+002	1.02354E+001	1.05000E-006	4.12820E+000	3.38677E-002	6.34900E-001	6.37000E-011	2.80600E-010
77	30	8	1	1.36000E-002	1.30000E-002	8.50000E-003	6.15900E-010	3.26690E-009	7.34801E+002	7.38332E+002	3.53080E+000	8.98100E-007	4.13980E+000	3.32507E-002	6.34800E-001	4.59200E-010	1.59200E-010
81	32	8	1	1.36000E-002	1.29000E-002	8.50000E-003	1.21800E-010	2.39570E-009	7.27838E+002	7.35480E+002	7.64190E+000	9.89700E-007	4.16800E+000	3.32576E-002	6.34800E-001	1.44000E-010	8.25300E-010
90	36	10	1	1.35000E-002	1.28000E-002	8.50000E-003	1.07020E-009	2.94600E-009	7.07124E+002	7.12815E+002	5.69170E+000	1.09620E-006	4.12490E+000	3.33940E-002	6.35700E-001	3.72600E-010	3.94400E-010
94	34	10	1	1.35000E-002	1.28000E-002	8.50000E-003	3.91100E-010	1.88990E-009	7.29225E+002	7.34977E+002	5.75200E+000	9.40400E-007	4.10230E+000	3.31750E-002	6.34500E-001	1.60400E-010	6.23000E-011
98	32	10	1	1.35000E-002	1.29000E-002	8.50000E-003	2.43600E-010	2.10060E-009	7.21772E+002	7.30688E+002	8.91540E+000	1.03930E-006	4.03460E+000	3.37386E-002	6.34300E-001	6.26700E-010	1.39300E-010
102	30	10	1	1.36000E-002	1.31000E-002	8.50000E-003	3.98000E-011	2.08420E-009	7.14826E+002	7.23761E+002	8.93520E+000	1.11500E-006	4.05120E+000	3.38252E-002	6.35500E-001	5.20800E-010	4.89000E-011
106	28	10	1	1.35000E-002	1.30000E-002	8.50000E-003	1.07700E-010	1.91090E-009	7.07726E+002	7.21871E+002	1.41451E+001	1.29230E-006	3.98070E+000	3.40513E-002	6.33800E-001	3.31600E-010	2.10100E-010
110	26	10	1	1.35000E-002	1.29000E-002	8.50000E-003	2.45900E-010	2.20830E-009	7.21313E+002	7.28774E+002	7.46150E+000	1.07410E-006	3.97120E+000	3.36490E-002	6.34300E-001	8.56600E-010	8.55000E-011
114	24	10	1	1.35000E-002	1.31000E-002	8.50000E-003	8.20000E-011	2.11000E-009	7.24490E+002	7.31258E+002	6.76850E+000	9.83000E-007	3.96260E+000	3.33636E-002	6.34800E-001	2.97000E-011	7.12000E-011
118	22	10	1	1.36000E-002	1.31000E-002	8.50000E-003	1.94400E-010	2.03270E-009	7.18608E+002	7.30497E+002	1.18889E+001	1.06550E-006	3.95590E+000	3.33345E-002	6.34300E-001	6.13600E-010	3.39800E-010
122	20	10	1	1.35000E-002	1.33000E-002	8.60000E-003	6.08900E-010	2.61350E-009	7.22582E+002	7.30075E+002	7.49310E+000	1.01660E-006	3.97230E+000	3.34778E-002	6.34700E-001	8.88000E-011	1.41900E-010
126	18	10	1	1.35000E-002	1.33000E-002	8.60000E-003	2.97400E-010	2.34890E-009	7.24932E+002	7.31828E+002	6.89600E+000	1.01090E-006	3.99480E+000	3.35553E-002	6.34500E-001	3.81000E-010	1.94400E-010
130	16	10	1	1.35000E-002	1.38000E-002	8.60000E-003	1.47500E-010	2.59240E-009	7.11624E+002	7.24900E+002	1.32763E+001	1.21640E-006	4.03110E+000	3.40569E-002	6.34400E-001	3.67000E-010	1.72400E-010
134	14	10	1	1.36000E-002	1.33000E-002	8.60000E-003	2.92700E-010	2.94130E-009	7.15789E+002	7.25183E+002	9.39430E+000	1.14220E-006	4.09820E+000	3.41567E-002	6.34800E-001	3.76100E-010	2.22200E-010
138	12	10	1	1.35000E-002	1.36000E-002	8.50000E-003	1.68600E-010	2.82890E-009	7.26846E+002	7.34421E+002	7.57520E+000	8.99600E-007	4.14070E+000	3.36989E-002	6.35900E-001	2.60200E-010	3.87100E-010
142	10	10	1	1.36000E-002	1.36000E-002	8.60000E-003	8.59500E-010	2.81250E-009	7.34776E+002	7.39697E+002	4.92100E+000	8.76600E-007	4.17660E+000	3.32923E-002	6.35300E-001	5.72600E-010	1.37900E-010
145	8	10	1	1.39000E-002	1.32000E-002	8.40000E-003	9.62500E-010	3.19890E-009	7.02768E+002	7.08248E+002	5.48040E+000	1.15840E-006	4.20790E+000	3.37407E-002	6.35700E-001	1.54300E-010	1.71000E-010
149	7	12	1	1.35000E-002	1.31000E-002	8.60000E-003	3.30200E-010	2.82660E-009	7.19882E+002	7.25085E+002	5.20290E+000	1.03280E-006	4.21240E+000	3.36896E-002	6.35200E-001	1.89500E-010	4.00000E-012
153	9	12	1	1.35000E-002	1.31000E-002	8.60000E-003	4.42600E-010	2.57600E-009	7.35070E+002	7.41736E+002	6.66560E+000	8.63900E-007	4.17940E+000	3.34548E-002	6.35400E-001	1.51300E-010	2.58100E-010
157	11	12	1	1.35000E-002	1.32000E-002	8.50000E-003	2.34000E-011	2.81490E-009	7.21380E+002	7.24947E+002	3.56730E+000	1.11310E-006	4.08980E+000	3.37135E-002	6.34900E-001	5.22200E-010	2.95800E-010
161	13	12	1	1.35000E-002	1.31000E-002	8.60000E-003	1.92000E-010	2.56200E-009	7.19264E+002	7.31528E+002	1.22644E+001	1.11550E-006	4.03050E+000	3.36786E-002	6.34000E-001	4.06800E-010	6.57100E-010
165	15	12	1	1.35000E-002	1.31000E-002	8.50000E-003	4.77700E-010	2.39800E-009	7.24801E+002	7.33114E+002	8.31340E+000	1.02440E-006	3.97470E+000	3.33829E-002	6.34300E-001	1.04400E-010	2.63900E-010
169	17	12	1	1.35000E-002	1.31000E-002	8.50000E-003	7.47000E-010	2.82890E-009	7.20196E+002	7.30857E+002	1.06612E+001	1.07860E-006	3.96460E+000	3.32846E-002	6.34000E-001	4.99300E-010	3.68000E-011
173	19	12	1	1.35000E-002	1.30000E-002	8.50000E-003	7.35300E-010	1.98590E-009	7.22738E+002	7.34727E+002	1.19887E+001	9.84800E-007	4.03150E+000	3.29191E-002	6.34600E-001	2.34900E-010	4.01600E-010
177	21	12	1	1.35000E-002	1.29000E-002	8.50000E-003	3.77000E-010	1.67210E-009	7.29439E+002	7.36235E+002	6.79600E+000	9.20600E-007	4.03110E+000	3.25726E-002	6.34500E-001	2.18000E-011	1.60900E-010
181	23	12	1	1.35000E-002	1.30000E-002	8.50000E-003	4.35600E-010	1.71190E-009	7.28118E+002	7.35073E+002	6.95460E+000	9.31600E-007	3.97670E+000	3.25449E-002	6.34200E-001	8.49800E-010	9.48000E-011
185	25	12	1	1.35000E-002	1.29000E-002	8.60000E-003	7.91500E-010	1.25290E-009	7.23590E+002	7.34944E+002	1.13549E+001	9.46800E-007	3.94730E+000	3.27696E-002	6.34600E-001	3.08200E-010	9.93000E-011
189	27	12	1	1.34000E-002	1.30000E-002	8.50000E-003	1.66300E-010	1.85000E-009	7.30756E+002	7.38390E+002	7.63430E+000	9.31600E-007	3.93170E+000	3.29216E-002	6.34000E-001	8.65800E-010	6.37000E-011
193	29	12	1	1.35000E-002	1.30000E-002	8.50000E-003	1.28800E-010	2.14750E-009	7.28852E+002	7.36396E+002	7.54420E+000	9.68100E-007	3.90620E+000	3.32230E-002	6.33900E-001	1.04470E-009	4.59000E-011
197	31	12	1	1.35000E-002	1.29000E-002	8.50000E-003	3.32500E-010	2.02800E-009	7.24566E+002	7.35354E+002	1.07880E+001	1.00710E-006	3.95830E+000	3.33842E-002	6.34100E-001	1.47100E-010	1.95100E-010
201	33	12	1	1.36000E-002	1.29000E-002	8.50000E-003	4.68000E-011	1.94140E-009	7.27542E+002	7.33822E+002	6.27940E+000	9.86500E-007	4.01910E+000	3.34711E-002	6.35100E-001	3.70500E-010	1.13600E-010
205	35	12	1	1.35000E-002	1.29000E-002	8.50000E-003	1.17000E-011	2.40970E-009	7.34613E+002	7.41620E+002	7.00630E+000	8.15700E-007	4.04690E+000	3.32338E-002	6.35800E-001	1.45700E-010	3.89000E-011
209	37	12	1	1.35000E-002	1.30000E-002	8.50000E-003	1.05850E-009	2.81720E-009	7.30993E+002	7.34133E+002	3.13980E+000	8.97200E-007	4.12740E+000	3.29822E-002	6.35200E-001	2.17800E-010	1.17600E-010
217	38	14	1	1.35000E-002	1.27000E-002	8.50000E-003	1.87000E-011	2.67670E-009	7.36921E+002	7.39563E+002	2.64210E+000	8.81300E-007	4.10850E+000	3.28810E-002	6.35100E-001	7.58300E-010	8.55000E-011
221	36	14	1	1.36000E-002	1.27000E-002	8.50000E-003	1.49900E-010	2.36520E-009	7.43324E+002	7.45154E+002	1.82980E+000	7.88400E-007	4.08720E+000	3.31818E-002	6.35300E-001	3.62300E-010	2.22000E-010
225	34	14	1	1.35000E-002	1.31000E-002	8.50000E-003	3.88700E-010	2.23640E-009	7.19116E+002	7.30877E+002	1.17607E+001	1.04380E-006	4.00750E+000	3.38254E-002	6.35100E-001	5.74700E-010	7.19000E-011
229	32	14	1	1.36000E-002	1.33000E-002	8.50000E-003	5.69100E-010	1.78450E-009	7.28769E+002	7.35397E+002	6.62830E+000	9.49400E-007	3.91890E+000	3.33683E-002	6.34000E-001	5.67900E-010	4.16100E-010
233	30	14	1	1.36000E-002	1.31000E-002	8.60000E-003	4.54300E-010	1.42380E-009	7.34388E+002	7.39585E+002	5.19740E+000	8.70600E-007	3.92650E+000	3.28994E-002	6.34400E-001	2.55000E-010	3.64400E-010
237	28	14	1	1.35000E-002	1.30000E-002	8.50000E-003	3.72400E-010	2.31370E-009	7.26392E+002	7.37670E+002	1.12779E+001	9.29000E-007	3.92050E+000	3.28133E-002	6.33900E-001	1.85200E-010	7.89000E-011
241	26	14	1	1.35000E-002	1.28000E-002	8.50000E-003	1.26500E-010	2.12870E-009	7.24684E+002	7.30103E+002	5.41940E+000	9.30400E-007	3.93160E+000	3.24402E-002	6.34500E-001	5.12600E-010	4.22000E-011
245	24	14	1	1.35000E-002	1.30000E-002	8.50000E-003	3.46600E-010	2.23640E-009	7.20717E+002	7.28987E+002	8.26960E+000	1.05750E-006	4.03870E+000	3.23099E-002	6.33600E-001	3.34400E-010	2.48000E-011
